Repository: felipeRamonTalento/AutotreatCopy

File: 202_DATA_7075_22V60s+5min.csv (part 1 of 8)
Id,Timestamp,Time,MS,V,A,MV,T,Area1,current_density,humidity,ambient_temperature,bath_pH,bath_conductivity,diameter,roughness_average_b,roughness_standard_deviation_b,alloy,voltage,ramp_time,holding_time,experiment_time,area,observations,thickness_average_a,thickness_standard_deviation_a,thickness_average_b,thickness_standard_deviation_b,roughness_average_a,roughness_standard_deviation_a
28,1693553254,2023-09-01 07:27:34,000,+0.01,+0.002,-0.01,+38.5,0.5,0.004,73,20,0.46,122,10,NaN,NaN,7075,22,60,5,360,0.5,NaN,2.66,0.351,2.78,0.344,NaN,
40,1693553257,2023-09-01 07:27:37,000,+0.01,+0.002,-0.02,+38.5,0.5,0.004,73,20,0.46,122,10,NaN,NaN,7075,22,60,5,360,0.5,NaN,2.66,0.351,2.78,0.344,NaN,
47,1693553258.75,2023-09-01 07:27:38,750,+0.01,+0.002,-0.01,+38.5,0.5,0.004,73,20,0.46,122,10,NaN,NaN,7075,22,60,5,360,0.5,NaN,2.66,0.351,2.78,0.344,NaN,
53,1693553260.25,2023-09-01 07:27:40,250,+0.01,+0.002,+0.00,+38.5,0.5,0.004,73,20,0.46,122,10,NaN,NaN,7075,22,60,5,360,0.5,NaN,2.66,0.351,2.78,0.344,NaN,
55,1693553260.75,2023-09-01 07:27:40,750,+0.01,+0.002,-0.01,+38.5,0.5,0.004,73,20,0.46,122,10,NaN,NaN,7075,22,60,5,360,0.5,NaN,2.66,0.351,2.78,0.344,NaN,
56,1693553261,2023-09-01 07:27:41,000,+0.01,+0.002,-0.02,+38.5,0.5,0.004,73,20,0.46,122,10,NaN,NaN,7075,22,60,5,360,0.5,NaN,2.66,0.351,2.78,0.344,NaN,
71,1693553264.75,2023-09-01 07:27:44,750,+0.01,+0.002,-0.03,+38.5,0.5,0.004,73,20,0.46,122,10,NaN,NaN,7075,22,60,5,360,0.5,NaN,2.66,0.351,2.78,0.344,NaN,
73,1693553265.25,2023-09-01 07:27:45,250,+0.01,+0.002,-0.02,+38.5,0.5,0.004,73,20,0.46,122,10,NaN,NaN,7075,22,60,5,360,0.5,NaN,2.66,0.351,2.78,0.344,NaN,
80,1693553267,2023-09-01 07:27:47,000,+0.01,+0.002,-0.02,+38.5,0.5,0.004,73,20,0.46,122,10,NaN,NaN,7075,22,60,5,360,0.5,NaN,2.66,0.351,2.78,0.344,NaN,
103,1693553272.75,2023-09-01 07:27:52,750,+0.01,+0.002,-0.02,+38.5,0.5,0.004,73,20,0.46,122,10,NaN,NaN,7075,22,60,5,360,0.5,NaN,2.66,0.351,2.78,0.344,NaN,
111,1693553274.75,2023-09-01 07:27:54,750,+0.01,+0.002,-0.04,+38.5,0.5,0.004,73,20,0.46,122,10,NaN,NaN,7075,22,60,5,360,0.5,NaN,2.66,0.351,2.78,0.344,NaN,
121,1693553277.25,2023-09-01 07:27:57,250,+0.01,+0.002,-0.03,+38.5,0.5,0.004,73,20,0.46,122,10,NaN,NaN,7075,22,60,5,360,0.5,NaN,2.66,0.351,2.78,0.344,NaN,
131,1693553279.75,2023-09-01 07:27:59,750,+0.01,+0.002,-0.03,+38.5,0.5,0.004,73,20,0.46,122,10,NaN,NaN,7075,22,60,5,360,0.5,NaN,2.66,0.351,2.78,0.344,NaN,
135,1693553280.75,2023-09-01 07:28:00,750,+0.01,+0.002,-0.03,+38.5,0.5,0.004,73,20,0.46,122,10,NaN,NaN,7075,22,60,5,360,0.5,NaN,2.66,0.351,2.78,0.344,NaN,
176,1693553291,2023-09-01 07:28:11,000,+0.01,+0.002,-0.01,+38.4,0.5,0.004,73,20,0.46,122,10,NaN,NaN,7075,22,60,5,360,0.5,NaN,2.66,0.351,2.78,0.344,NaN,
179,1693553291.75,2023-09-01 07:28:11,750,+0.01,+0.002,-0.04,+38.5,0.5,0.004,73,20,0.46,122,10,NaN,NaN,7075,22,60,5,360,0.5,NaN,2.66,0.351,2.78,0.344,NaN,
186,1693553293.5,2023-09-01 07:28:13,500,+0.01,+0.002,+0.00,+38.5,0.5,0.004,73,20,0.46,122,10,NaN,NaN,7075,22,60,5,360,0.5,NaN,2.66,0.351,2.78,0.344,NaN,
188,1693553294,2023-09-01 07:28:14,000,+0.01,+0.003,+0.01,+38.5,0.5,0.006,73,20,0.46,122,10,NaN,NaN,7075,22,60,5,360,0.5,NaN,2.66,0.351,2.78,0.344,NaN,
190,1693553294.5,2023-09-01 07:28:14,500,+0.01,+0.002,-0.01,+38.5,0.5,0.004,73,20,0.46,122,10,NaN,NaN,7075,22,60,5,360,0.5,NaN,2.66,0.351,2.78,0.344,NaN,
196,1693553296,2023-09-01 07:28:16,000,+0.01,+0.002,-0.01,+38.4,0.5,0.004,73,20,0.46,122,10,NaN,NaN,7075,22,60,5,360,0.5,NaN,2.66,0.351,2.78,0.344,NaN,
201,1693553297.25,2023-09-01 07:28:17,250,+0.01,+0.002,-0.04,+38.5,0.5,0.004,73,20,0.46,122,10,NaN,NaN,7075,22,60,5,360,0.5,NaN,2.66,0.351,2.78,0.344,NaN,
208,1693553299,2023-09-01 07:28:19,000,+0.01,+0.002,-0.01,+38.5,0.5,0.004,73,20,0.46,122,10,NaN,NaN,7075,22,60,5,360,0.5,NaN,2.66,0.351,2.78,0.344,NaN,
211,1693553299.75,2023-09-01 07:28:19,750,+0.01,+0.003,-0.03,+38.4,0.5,0.006,73,20,0.46,122,10,NaN,NaN,7075,22,60,5,360,0.5,NaN,2.66,0.351,2.78,0.344,NaN,
214,1693553300.5,2023-09-01 07:28:20,500,+0.01,+0.002,-0.03,+38.4,0.5,0.004,73,20,0.46,122,10,NaN,NaN,7075,22,60,5,360,0.5,NaN,2.66,0.351,2.78,0.344,NaN,
216,1693553301,2023-09-01 07:28:21,000,+0.01,+0.002,-0.03,+38.4,0.5,0.004,73,20,0.46,122,10,NaN,NaN,7075,22,60,5,360,0.5,NaN,2.66,0.351,2.78,0.344,NaN,
228,1693553304,2023-09-01 07:28:24,000,+0.01,+0.003,-0.03,+38.5,0.5,0.006,73,20,0.46,122,10,NaN,NaN,7075,22,60,5,360,0.5,NaN,2.66,0.351,2.78,0.344,NaN,
232,1693553305,2023-09-01 07:28:25,000,+0.01,+0.002,-0.01,+38.5,0.5,0.004,73,20,0.46,122,10,NaN,NaN,7075,22,60,5,360,0.5,NaN,2.66,0.351,2.78,0.344,NaN,
235,1693553305.75,2023-09-01 07:28:25,750,+0.01,+0.002,-0.02,+38.5,0.5,0.004,73,20,0.46,122,10,NaN,NaN,7075,22,60,5,360,0.5,NaN,2.66,0.351,2.78,0.344,NaN,
237,1693553306.25,2023-09-01 07:28:26,250,+0.01,+0.002,-0.01,+38.5,0.5,0.004,73,20,0.46,122,10,NaN,NaN,7075,22,60,5,360,0.5,NaN,2.66,0.351,2.78,0.344,NaN,
240,1693553307,2023-09-01 07:28:27,000,+0.01,+0.002,-0.01,+38.5,0.5,0.004,73,20,0.46,122,10,NaN,NaN,7075,22,60,5,360,0.5,NaN,2.66,0.351,2.78,0.344,NaN,
241,1693553307.25,2023-09-01 07:28:27,250,+0.01,+0.002,-0.01,+38.5,0.5,0.004,73,20,0.46,122,10,NaN,NaN,7075,22,60,5,360,0.5,NaN,2.66,0.351,2.78,0.344,NaN,
243,1693553307.75,2023-09-01 07:28:27,750,+0.01,+0.002,-0.01,+38.5,0.5,0.004,73,20,0.46,122,10,NaN,NaN,7075,22,60,5,360,0.5,NaN,2.66,0.351,2.78,0.344,NaN,
248,1693553309,2023-09-01 07:28:29,000,+0.01,+0.002,-0.03,+38.5,0.5,0.004,73,20,0.46,122,10,NaN,NaN,7075,22,60,5,360,0.5,NaN,2.66,0.351,2.78,0.344,NaN,
254,1693553310.5,2023-09-01 07:28:30,500,+0.01,+0.002,-0.03,+38.5,0.5,0.004,73,20,0.46,122,10,NaN,NaN,7075,22,60,5,360,0.5,NaN,2.66,0.351,2.78,0.344,NaN,
261,1693553312.25,2023-09-01 07:28:32,250,+0.01,+0.002,+0.00,+38.4,0.5,0.004,73,20,0.46,122,10,NaN,NaN,7075,22,60,5,360,0.5,NaN,2.66,0.351,2.78,0.344,NaN,
301,1693553322.25,2023-09-01 07:28:42,250,+0.01,+0.001,-0.02,+38.4,0.5,0.002,73,20,0.46,122,10,NaN,NaN,7075,22,60,5,360,0.5,NaN,2.66,0.351,2.78,0.344,NaN,
311,1693553324.75,2023-09-01 07:28:44,750,+0.01,+0.001,-0.02,+38.4,0.5,0.002,73,20,0.46,122,10,NaN,NaN,7075,22,60,5,360,0.5,NaN,2.66,0.351,2.78,0.344,NaN,
316,1693553326,2023-09-01 07:28:46,000,+0.01,+0.002,+0.00,+38.4,0.5,0.004,73,20,0.46,122,10,NaN,NaN,7075,22,60,5,360,0.5,NaN,2.66,0.351,2.78,0.344,NaN,
320,1693553327,2023-09-01 07:28:47,000,+0.01,+0.002,+0.00,+38.4,0.5,0.004,73,20,0.46,122,10,NaN,NaN,7075,22,60,5,360,0.5,NaN,2.66,0.351,2.78,0.344,NaN,
324,1693553328,2023-09-01 07:28:48,000,+0.01,+0.002,-0.01,+38.4,0.5,0.004,73,20,0.46,122,10,NaN,NaN,7075,22,60,5,360,0.5,NaN,2.66,0.351,2.78,0.344,NaN,
330,1693553329.5,2023-09-01 07:28:49,500,+0.01,+0.002,+0.00,+38.4,0.5,0.004,73,20,0.46,122,10,NaN,NaN,7075,22,60,5,360,0.5,NaN,2.66,0.351,2.78,0.344,NaN,
336,1693553331,2023-09-01 07:28:51,000,+0.01,+0.002,+0.01,+38.4,0.5,0.004,73,20,0.46,122,10,NaN,NaN,7075,22,60,5,360,0.5,NaN,2.66,0.351,2.78,0.344,NaN,
337,1693553331.25,2023-09-01 07:28:51,250,+0.01,+0.002,-0.03,+38.4,0.5,0.004,73,20,0.46,122,10,NaN,NaN,7075,22,60,5,360,0.5,NaN,2.66,0.351,2.78,0.344,NaN,
343,1693553332.75,2023-09-01 07:28:52,750,+0.01,+0.002,-0.04,+38.4,0.5,0.004,73,20,0.46,122,10,NaN,NaN,7075,22,60,5,360,0.5,NaN,2.66,0.351,2.78,0.344,NaN,
347,1693553333.75,2023-09-01 07:28:53,750,+0.01,+0.002,-0.03,+38.4,0.5,0.004,73,20,0.46,122,10,NaN,NaN,7075,22,60,5,360,0.5,NaN,2.66,0.351,2.78,0.344,NaN,
348,1693553334,2023-09-01 07:28:54,000,+0.01,+0.002,-0.01,+38.4,0.5,0.004,73,20,0.46,122,10,NaN,NaN,7075,22,60,5,360,0.5,NaN,2.66,0.351,2.78,0.344,NaN,
349,1693553334.25,2023-09-01 07:28:54,250,+0.01,+0.002,-0.04,+38.4,0.5,0.004,73,20,0.46,122,10,NaN,NaN,7075,22,60,5,360,0.5,NaN,2.66,0.351,2.78,0.344,NaN,
350,1693553334.5,2023-09-01 07:28:54,500,+0.01,+0.002,-0.02,+38.4,0.5,0.004,73,20,0.46,122,10,NaN,NaN,7075,22,60,5,360,0.5,NaN,2.66,0.351,2.78,0.344,NaN,
351,1693553334.75,2023-09-01 07:28:54,750,+0.01,+0.002,-0.04,+38.4,0.5,0.004,73,20,0.46,122,10,NaN,NaN,7075,22,60,5,360,0.5,NaN,2.66,0.351,2.78,0.344,NaN,
352,1693553335,2023-09-01 07:28:55,000,+0.01,+0.002,-0.02,+38.4,0.5,0.004,73,20,0.46,122,10,NaN,NaN,7075,22,60,5,360,0.5,NaN,2.66,0.351,2.78,0.344,NaN,
353,1693553335.25,2023-09-01 07:28:55,250,+0.01,+0.002,-0.04,+38.4,0.5,0.004,73,20,0.46,122,10,NaN,NaN,7075,22,60,5,360,0.5,NaN,2.66,0.351,2.78,0.344,NaN,
354,1693553335.5,2023-09-01 07:28:55,500,+0.01,+0.002,-0.02,+38.4,0.5,0.004,73,20,0.46,122,10,NaN,NaN,7075,22,60,5,360,0.5,NaN,2.66,0.351,2.78,0.344,NaN,
355,1693553335.75,2023-09-01 07:28:55,750,+0.01,+0.002,-0.04,+38.4,0.5,0.004,73,20,0.46,122,10,NaN,NaN,7075,22,60,5,360,0.5,NaN,2.66,0.351,2.78,0.344,NaN,
356,1693553336,2023-09-01 07:28:56,000,+0.01,+0.002,-0.03,+38.4,0.5,0.004,73,20,0.46,122,10,NaN,NaN,7075,22,60,5,360,0.5,NaN,2.66,0.351,2.78,0.344,NaN,
357,1693553336.25,2023-09-01 07:28:56,250,+0.01,+0.002,-0.04,+38.4,0.5,0.004,73,20,0.46,122,10,NaN,NaN,7075,22,60,5,360,0.5,NaN,2.66,0.351,2.78,0.344,NaN,
358,1693553336.5,2023-09-01 07:28:56,500,+0.01,+0.002,-0.03,+38.4,0.5,0.004,73,20,0.46,122,10,NaN,NaN,7075,22,60,5,360,0.5,NaN,2.66,0.351,2.78,0.344,NaN,
365,1693553338.25,2023-09-01 07:28:58,250,+0.01,+0.002,-0.04,+38.4,0.5,0.004,73,20,0.46,122,10,NaN,NaN,7075,22,60,5,360,0.5,NaN,2.66,0.351,2.78,0.344,NaN,
375,1693553340.75,2023-09-01 07:29:00,750,+0.01,+0.001,-0.04,+38.4,0.5,0.002,73,20,0.46,122,10,NaN,NaN,7075,22,60,5,360,0.5,NaN,2.66,0.351,2.78,0.344,NaN,
394,1693553345.5,2023-09-01 07:29:05,500,-0.01,+0.002,-0.03,+38.4,0.5,0.004,73,20,0.46,122,10,NaN,NaN,7075,22,60,5,360,0.5,NaN,2.66,0.351,2.78,0.344,NaN,
395,1693553345.75,2023-09-01 07:29:05,750,-0.01,+0.002,-0.04,+38.4,0.5,0.004,73,20,0.46,122,10,NaN,NaN,7075,22,60,5,360,0.5,NaN,2.66,0.351,2.78,0.344,NaN,
396,1693553346,2023-09-01 07:29:06,000,-0.01,+0.002,-0.03,+38.4,0.5,0.004,73,20,0.46,122,10,NaN,NaN,7075,22,60,5,360,0.5,NaN,2.66,0.351,2.78,0.344,NaN,
397,1693553346.25,2023-09-01 07:29:06,250,-0.01,+0.002,-0.03,+38.4,0.5,0.004,73,20,0.46,122,10,NaN,NaN,7075,22,60,5,360,0.5,NaN,2.66,0.351,2.78,0.344,NaN,
398,1693553346.5,2023-09-01 07:29:06,500,-0.02,+0.002,-0.04,+38.4,0.5,0.004,73,20,0.46,122,10,NaN,NaN,7075,22,60,5,360,0.5,NaN,2.66,0.351,2.78,0.344,NaN,
399,1693553346.75,2023-09-01 07:29:06,750,-0.02,+0.002,-0.04,+38.4,0.5,0.004,73,20,0.46,122,10,NaN,NaN,7075,22,60,5,360,0.5,NaN,2.66,0.351,2.78,0.344,NaN,
400,1693553347,2023-09-01 07:29:07,000,-0.02,+0.002,-0.04,+38.4,0.5,0.004,73,20,0.46,122,10,NaN,NaN,7075,22,60,5,360,0.5,NaN,2.66,0.351,2.78,0.344,NaN,
401,1693553347.25,2023-09-01 07:29:07,250,-0.02,+0.002,-0.04,+38.4,0.5,0.004,73,20,0.46,122,10,NaN,NaN,7075,22,60,5,360,0.5,NaN,2.66,0.351,2.78,0.344,NaN,
402,1693553347.5,2023-09-01 07:29:07,500,-0.02,+0.002,-0.04,+38.4,0.5,0.004,73,20,0.46,122,10,NaN,NaN,7075,22,60,5,360,0.5,NaN,2.66,0.351,2.78,0.344,NaN,
403,1693553347.75,2023-09-01 07:29:07,750,-0.02,+0.002,-0.04,+38.4,0.5,0.004,73,20,0.46,122,10,NaN,NaN,7075,22,60,5,360,0.5,NaN,2.66,0.351,2.78,0.344,NaN,
404,1693553348,2023-09-01 07:29:08,000,-0.02,+0.002,-0.04,+38.4,0.5,0.004,73,20,0.46,122,10,NaN,NaN,7075,22,60,5,360,0.5,NaN,2.66,0.351,2.78,0.344,NaN,
405,1693553348.25,2023-09-01 07:29:08,250,-0.02,+0.002,-0.04,+38.4,0.5,0.004,73,20,0.46,122,10,NaN,NaN,7075,22,60,5,360,0.5,NaN,2.66,0.351,2.78,0.344,NaN,
406,1693553348.5,2023-09-01 07:29:08,500,-0.02,+0.002,-0.04,+38.4,0.5,0.004,73,20,0.46,122,10,NaN,NaN,7075,22,60,5,360,0.5,NaN,2.66,0.351,2.78,0.344,NaN,
407,1693553348.75,2023-09-01 07:29:08,750,-0.02,+0.002,-0.04,+38.4,0.5,0.004,73,20,0.46,122,10,NaN,NaN,7075,22,60,5,360,0.5,NaN,2.66,0.351,2.78,0.344,NaN,
408,1693553349,2023-09-01 07:29:09,000,-0.01,+0.002,-0.04,+38.4,0.5,0.004,73,20,0.46,122,10,NaN,NaN,7075,22,60,5,360,0.5,NaN,2.66,0.351,2.78,0.344,NaN,
409,1693553349.25,2023-09-01 07:29:09,250,-0.01,+0.002,-0.04,+38.4,0.5,0.004,73,20,0.46,122,10,NaN,NaN,7075,22,60,5,360,0.5,NaN,2.66,0.351,2.78,0.344,NaN,
410,1693553349.5,2023-09-01 07:29:09,500,-0.01,+0.002,-0.04,+38.4,0.5,0.004,73,20,0.46,122,10,NaN,NaN,7075,22,60,5,360,0.5,NaN,2.66,0.351,2.78,0.344,NaN,
411,1693553349.75,2023-09-01 07:29:09,750,-0.01,+0.002,-0.03,+38.4,0.5,0.004,73,20,0.46,122,10,NaN,NaN,7075,22,60,5,360,0.5,NaN,2.66,0.351,2.78,0.344,NaN,
412,1693553350,2023-09-01 07:29:10,000,-0.01,+0.002,-0.04,+38.4,0.5,0.004,73,20,0.46,122,10,NaN,NaN,7075,22,60,5,360,0.5,NaN,2.66,0.351,2.78,0.344,NaN,
413,1693553350.25,2023-09-01 07:29:10,250,-0.01,+0.002,-0.03,+38.4,0.5,0.004,73,20,0.46,122,10,NaN,NaN,7075,22,60,5,360,0.5,NaN,2.66,0.351,2.78,0.344,NaN,
414,1693553350.5,2023-09-01 07:29:10,500,-0.01,+0.002,-0.03,+38.4,0.5,0.004,73,20,0.46,122,10,NaN,NaN,7075,22,60,5,360,0.5,NaN,2.66,0.351,2.78,0.344,NaN,
415,1693553350.75,2023-09-01 07:29:10,750,-0.01,+0.002,-0.03,+38.4,0.5,0.004,73,20,0.46,122,10,NaN,NaN,7075,22,60,5,360,0.5,NaN,2.66,0.351,2.78,0.344,NaN,
416,1693553351,2023-09-01 07:29:11,000,-0.01,+0.002,-0.03,+38.4,0.5,0.004,73,20,0.46,122,10,NaN,NaN,7075,22,60,5,360,0.5,NaN,2.66,0.351,2.78,0.344,NaN,
417,1693553351.25,2023-09-01 07:29:11,250,-0.01,+0.002,-0.03,+38.4,0.5,0.004,73,20,0.46,122,10,NaN,NaN,7075,22,60,5,360,0.5,NaN,2.66,0.351,2.78,0.344,NaN,
418,1693553351.5,2023-09-01 07:29:11,500,-0.01,+0.002,-0.03,+38.4,0.5,0.004,73,20,0.46,122,10,NaN,NaN,7075,22,60,5,360,0.5,NaN,2.66,0.351,2.78,0.344,NaN,
419,1693553351.75,2023-09-01 07:29:11,750,-0.01,+0.002,-0.03,+38.4,0.5,0.004,73,20,0.46,122,10,NaN,NaN,7075,22,60,5,360,0.5,NaN,2.66,0.351,2.78,0.344,NaN,
420,1693553352,2023-09-01 07:29:12,000,-0.01,+0.002,-0.04,+38.4,0.5,0.004,73,20,0.46,122,10,NaN,NaN,7075,22,60,5,360,0.5,NaN,2.66,0.351,2.78,0.344,NaN,
421,1693553352.25,2023-09-01 07:29:12,250,-0.01,+0.002,-0.03,+38.4,0.5,0.004,73,20,0.46,122,10,NaN,NaN,7075,22,60,5,360,0.5,NaN,2.66,0.351,2.78,0.344,NaN,
422,1693553352.5,2023-09-01 07:29:12,500,-0.01,+0.002,-0.04,+38.4,0.5,0.004,73,20,0.46,122,10,NaN,NaN,7075,22,60,5,360,0.5,NaN,2.66,0.351,2.78,0.344,NaN,
423,1693553352.75,2023-09-01 07:29:12,750,-0.01,+0.002,-0.04,+38.4,0.5,0.004,73,20,0.46,122,10,NaN,NaN,7075,22,60,5,360,0.5,NaN,2.66,0.351,2.78,0.344,NaN,
424,1693553353,2023-09-01 07:29:13,000,-0.01,+0.002,-0.04,+38.4,0.5,0.004,73,20,0.46,122,10,NaN,NaN,7075,22,60,5,360,0.5,NaN,2.66,0.351,2.78,0.344,NaN,
425,1693553353.25,2023-09-01 07:29:13,250,-0.01,+0.002,-0.03,+38.4,0.5,0.004,73,20,0.46,122,10,NaN,NaN,7075,22,60,5,360,0.5,NaN,2.66,0.351,2.78,0.344,NaN,
426,1693553353.5,2023-09-01 07:29:13,500,-0.01,+0.002,-0.04,+38.4,0.5,0.004,73,20,0.46,122,10,NaN,NaN,7075,22,60,5,360,0.5,NaN,2.66,0.351,2.78,0.344,NaN,
427,1693553353.75,2023-09-01 07:29:13,750,-0.01,+0.002,-0.03,+38.4,0.5,0.004,73,20,0.46,122,10,NaN,NaN,7075,22,60,5,360,0.5,NaN,2.66,0.351,2.78,0.344,NaN,
428,1693553354,2023-09-01 07:29:14,000,-0.01,+0.002,-0.04,+38.4,0.5,0.004,73,20,0.46,122,10,NaN,NaN,7075,22,60,5,360,0.5,NaN,2.66,0.351,2.78,0.344,NaN,
429,1693553354.25,2023-09-01 07:29:14,250,-0.01,+0.002,-0.03,+38.4,0.5,0.004,73,20,0.46,122,10,NaN,NaN,7075,22,60,5,360,0.5,NaN,2.66,0.351,2.78,0.344,NaN,
430,1693553354.5,2023-09-01 07:29:14,500,-0.01,+0.002,-0.04,+38.4,0.5,0.004,73,20,0.46,122,10,NaN,NaN,7075,22,60,5,360,0.5,NaN,2.66,0.351,2.78,0.344,NaN,
431,1693553354.75,2023-09-01 07:29:14,750,-0.01,+0.002,-0.03,+38.4,0.5,0.004,73,20,0.46,122,10,NaN,NaN,7075,22,60,5,360,0.5,NaN,2.66,0.351,2.78,0.344,NaN,
432,1693553355,2023-09-01 07:29:15,000,-0.01,+0.002,-0.04,+38.4,0.5,0.004,73,20,0.46,122,10,NaN,NaN,7075,22,60,5,360,0.5,NaN,2.66,0.351,2.78,0.344,NaN,
433,1693553355.25,2023-09-01 07:29:15,250,-0.01,+0.002,-0.04,+38.4,0.5,0.004,73,20,0.46,122,10,NaN,NaN,7075,22,60,5,360,0.5,NaN,2.66,0.351,2.78,0.344,NaN,
434,1693553355.5,2023-09-01 07:29:15,500,-0.01,+0.002,-0.04,+38.4,0.5,0.004,73,20,0.46,122,10,NaN,NaN,7075,22,60,5,360,0.5,NaN,2.66,0.351,2.78,0.344,NaN,
435,1693553355.75,2023-09-01 07:29:15,750,-0.02,+0.002,-0.04,+38.4,0.5,0.004,73,20,0.46,122,10,NaN,NaN,7075,22,60,5,360,0.5,NaN,2.66,0.351,2.78,0.344,NaN,
436,1693553356,2023-09-01 07:29:16,000,-0.01,+0.002,-0.04,+38.4,0.5,0.004,73,20,0.46,122,10,NaN,NaN,7075,22,60,5,360,0.5,NaN,2.66,0.351,2.78,0.344,NaN,
437,1693553356.25,2023-09-01 07:29:16,250,-0.02,+0.002,-0.03,+38.4,0.5,0.004,73,20,0.46,122,10,NaN,NaN,7075,22,60,5,360,0.5,NaN,2.66,0.351,2.78,0.344,NaN,
438,1693553356.5,2023-09-01 07:29:16,500,-0.02,+0.002,-0.04,+38.4,0.5,0.004,73,20,0.46,122,10,NaN,NaN,7075,22,60,5,360,0.5,NaN,2.66,0.351,2.78,0.344,NaN,
439,1693553356.75,2023-09-01 07:29:16,750,-0.02,+0.002,-0.04,+38.4,0.5,0.004,73,20,0.46,122,10,NaN,NaN,7075,22,60,5,360,0.5,NaN,2.66,0.351,2.78,0.344,NaN,
440,1693553357,2023-09-01 07:29:17,000,-0.02,+0.002,-0.04,+38.4,0.5,0.004,73,20,0.46,122,10,NaN,NaN,7075,22,60,5,360,0.5,NaN,2.66,0.351,2.78,0.344,NaN,
441,1693553357.25,2023-09-01 07:29:17,250,-0.02,+0.002,-0.04,+38.4,0.5,0.004,73,20,0.46,122,10,NaN,NaN,7075,22,60,5,360,0.5,NaN,2.66,0.351,2.78,0.344,NaN,
442,1693553357.5,2023-09-01 07:29:17,500,-0.02,+0.002,-0.04,+38.4,0.5,0.004,73,20,0.46,122,10,NaN,NaN,7075,22,60,5,360,0.5,NaN,2.66,0.351,2.78,0.344,NaN,
443,1693553357.75,2023-09-01 07:29:17,750,-0.03,+0.002,-0.04,+38.4,0.5,0.004,73,20,0.46,122,10,NaN,NaN,7075,22,60,5,360,0.5,NaN,2.66,0.351,2.78,0.344,NaN,
444,1693553358,2023-09-01 07:29:18,000,-0.03,+0.002,-0.04,+38.4,0.5,0.004,73,20,0.46,122,10,NaN,NaN,7075,22,60,5,360,0.5,NaN,2.66,0.351,2.78,0.344,NaN,
445,1693553358.25,2023-09-01 07:29:18,250,-0.03,+0.002,-0.04,+38.4,0.5,0.004,73,20,0.46,122,10,NaN,NaN,7075,22,60,5,360,0.5,NaN,2.66,0.351,2.78,0.344,NaN,
446,1693553358.5,2023-09-01 07:29:18,500,-0.03,+0.002,-0.04,+38.4,0.5,0.004,73,20,0.46,122,10,NaN,NaN,7075,22,60,5,360,0.5,NaN,2.66,0.351,2.78,0.344,NaN,
447,1693553358.75,2023-09-01 07:29:18,750,-0.03,+0.002,-0.04,+38.4,0.5,0.004,73,20,0.46,122,10,NaN,NaN,7075,22,60,5,360,0.5,NaN,2.66,0.351,2.78,0.344,NaN,
448,1693553359,2023-09-01 07:29:19,000,-0.03,+0.002,-0.04,+38.4,0.5,0.004,73,20,0.46,122,10,NaN,NaN,7075,22,60,5,360,0.5,NaN,2.66,0.351,2.78,0.344,NaN,
449,1693553359.25,2023-09-01 07:29:19,250,-0.03,+0.002,-0.04,+38.4,0.5,0.004,73,20,0.46,122,10,NaN,NaN,7075,22,60,5,360,0.5,NaN,2.66,0.351,2.78,0.344,NaN,
450,1693553359.5,2023-09-01 07:29:19,500,-0.04,+0.002,-0.04,+38.4,0.5,0.004,73,20,0.46,122,10,NaN,NaN,7075,22,60,5,360,0.5,NaN,2.66,0.351,2.78,0.344,NaN,
451,1693553359.75,2023-09-01 07:29:19,750,-0.04,+0.002,-0.04,+38.4,0.5,0.004,73,20,0.46,122,10,NaN,NaN,7075,22,60,5,360,0.5,NaN,2.66,0.351,2.78,0.344,NaN,
452,1693553360,2023-09-01 07:29:20,000,-0.04,+0.002,-0.04,+38.4,0.5,0.004,73,20,0.46,122,10,NaN,NaN,7075,22,60,5,360,0.5,NaN,2.66,0.351,2.78,0.344,NaN,
453,1693553360.25,2023-09-01 07:29:20,250,-0.04,+0.002,-0.04,+38.4,0.5,0.004,73,20,0.46,122,10,NaN,NaN,7075,22,60,5,360,0.5,NaN,2.66,0.351,2.78,0.344,NaN,
454,1693553360.5,2023-09-01 07:29:20,500,-0.04,+0.002,-0.04,+38.4,0.5,0.004,73,20,0.46,122,10,NaN,NaN,7075,22,60,5,360,0.5,NaN,2.66,0.351,2.78,0.344,NaN,
455,1693553360.75,2023-09-01 07:29:20,750,-0.04,+0.002,-0.04,+38.4,0.5,0.004,73,20,0.46,122,10,NaN,NaN,7075,22,60,5,360,0.5,NaN,2.66,0.351,2.78,0.344,NaN,
456,1693553361,2023-09-01 07:29:21,000,-0.04,+0.002,-0.04,+38.4,0.5,0.004,73,20,0.46,122,10,NaN,NaN,7075,22,60,5,360,0.5,NaN,2.66,0.351,2.78,0.344,NaN,
457,1693553361.25,2023-09-01 07:29:21,250,-0.04,+0.002,-0.04,+38.4,0.5,0.004,73,20,0.46,122,10,NaN,NaN,7075,22,60,5,360,0.5,NaN,2.66,0.351,2.78,0.344,NaN,
458,1693553361.5,2023-09-01 07:29:21,500,-0.04,+0.002,-0.04,+38.4,0.5,0.004,73,20,0.46,122,10,NaN,NaN,7075,22,60,5,360,0.5,NaN,2.66,0.351,2.78,0.344,NaN,
459,1693553361.75,2023-09-01 07:29:21,750,-0.04,+0.002,-0.04,+38.4,0.5,0.004,73,20,0.46,122,10,NaN,NaN,7075,22,60,5,360,0.5,NaN,2.66,0.351,2.78,0.344,NaN,
460,1693553362,2023-09-01 07:29:22,000,-0.04,+0.002,-0.04,+38.4,0.5,0.004,73,20,0.46,122,10,NaN,NaN,7075,22,60,5,360,0.5,NaN,2.66,0.351,2.78,0.344,NaN,
461,1693553362.25,2023-09-01 07:29:22,250,-0.04,+0.002,-0.04,+38.4,0.5,0.004,73,20,0.46,122,10,NaN,NaN,7075,22,60,5,360,0.5,NaN,2.66,0.351,2.78,0.344,NaN,
462,1693553362.5,2023-09-01 07:29:22,500,-0.04,+0.003,-0.04,+38.4,0.5,0.006,73,20,0.46,122,10,NaN,NaN,7075,22,60,5,360,0.5,NaN,2.66,0.351,2.78,0.344,NaN,
463,1693553362.75,2023-09-01 07:29:22,750,-0.04,+0.003,-0.04,+38.4,0.5,0.006,73,20,0.46,122,10,NaN,NaN,7075,22,60,5,360,0.5,NaN,2.66,0.351,2.78,0.344,NaN,
464,1693553363,2023-09-01 07:29:23,000,-0.05,+0.003,-0.04,+38.4,0.5,0.006,73,20,0.46,122,10,NaN,NaN,7075,22,60,5,360,0.5,NaN,2.66,0.351,2.78,0.344,NaN,
465,1693553363.25,2023-09-01 07:29:23,250,-0.05,+0.003,-0.04,+38.4,0.5,0.006,73,20,0.46,122,10,NaN,NaN,7075,22,60,5,360,0.5,NaN,2.66,0.351,2.78,0.344,NaN,
466,1693553363.5,2023-09-01 07:29:23,500,-0.05,+0.003,-0.04,+38.4,0.5,0.006,73,20,0.46,122,10,NaN,NaN,7075,22,60,5,360,0.5,NaN,2.66,0.351,2.78,0.344,NaN,
467,1693553363.75,2023-09-01 07:29:23,750,-0.05,+0.003,-0.04,+38.4,0.5,0.006,73,20,0.46,122,10,NaN,NaN,7075,22,60,5,360,0.5,NaN,2.66,0.351,2.78,0.344,NaN,
468,1693553364,2023-09-01 07:29:24,000,-0.05,+0.002,-0.04,+38.4,0.5,0.004,73,20,0.46,122,10,NaN,NaN,7075,22,60,5,360,0.5,NaN,2.66,0.351,2.78,0.344,NaN,
469,1693553364.25,2023-09-01 07:29:24,250,-0.06,+0.002,-0.04,+38.4,0.5,0.004,73,20,0.46,122,10,NaN,NaN,7075,22,60,5,360,0.5,NaN,2.66,0.351,2.78,0.344,NaN,
470,1693553364.5,2023-09-01 07:29:24,500,-0.06,+0.002,-0.04,+38.4,0.5,0.004,73,20,0.46,122,10,NaN,NaN,7075,22,60,5,360,0.5,NaN,2.66,0.351,2.78,0.344,NaN,
471,1693553364.75,2023-09-01 07:29:24,750,-0.06,+0.001,-0.04,+38.4,0.5,0.002,73,20,0.46,122,10,NaN,NaN,7075,22,60,5,360,0.5,NaN,2.66,0.351,2.78,0.344,NaN,
472,1693553365,2023-09-01 07:29:25,000,-0.06,+0.001,-0.04,+38.4,0.5,0.002,73,20,0.46,122,10,NaN,NaN,7075,22,60,5,360,0.5,NaN,2.66,0.351,2.78,0.344,NaN,
473,1693553365.25,2023-09-01 07:29:25,250,-0.06,+0.002,-0.04,+38.4,0.5,0.004,73,20,0.46,122,10,NaN,NaN,7075,22,60,5,360,0.5,NaN,2.66,0.351,2.78,0.344,NaN,
474,1693553365.5,2023-09-01 07:29:25,500,-0.06,+0.002,-0.04,+38.4,0.5,0.004,73,20,0.46,122,10,NaN,NaN,7075,22,60,5,360,0.5,NaN,2.66,0.351,2.78,0.344,NaN,
475,1693553365.75,2023-09-01 07:29:25,750,-0.06,+0.002,-0.04,+38.4,0.5,0.004,73,20,0.46,122,10,NaN,NaN,7075,22,60,5,360,0.5,NaN,2.66,0.351,2.78,0.344,NaN,
476,1693553366,2023-09-01 07:29:26,000,-0.07,+0.002,-0.04,+38.4,0.5,0.004,73,20,0.46,122,10,NaN,NaN,7075,22,60,5,360,0.5,NaN,2.66,0.351,2.78,0.344,NaN,
477,1693553366.25,2023-09-01 07:29:26,250,-0.06,+0.002,-0.04,+38.4,0.5,0.004,73,20,0.46,122,10,NaN,NaN,7075,22,60,5,360,0.5,NaN,2.66,0.351,2.78,0.344,NaN,
478,1693553366.5,2023-09-01 07:29:26,500,-0.07,+0.002,-0.04,+38.4,0.5,0.004,73,20,0.46,122,10,NaN,NaN,7075,22,60,5,360,0.5,NaN,2.66,0.351,2.78,0.344,NaN,
479,1693553366.75,2023-09-01 07:29:26,750,-0.07,+0.002,-0.04,+38.4,0.5,0.004,73,20,0.46,122,10,NaN,NaN,7075,22,60,5,360,0.5,NaN,2.66,0.351,2.78,0.344,NaN,
480,1693553367,2023-09-01 07:29:27,000,-0.07,+0.002,-0.04,+38.4,0.5,0.004,73,20,0.46,122,10,NaN,NaN,7075,22,60,5,360,0.5,NaN,2.66,0.351,2.78,0.344,NaN,
481,1693553367.25,2023-09-01 07:29:27,250,-0.07,+0.002,-0.04,+38.4,0.5,0.004,73,20,0.46,122,10,NaN,NaN,7075,22,60,5,360,0.5,NaN,2.66,0.351,2.78,0.344,NaN,
482,1693553367.5,2023-09-01 07:29:27,500,-0.07,+0.002,-0.04,+38.4,0.5,0.004,73,20,0.46,122,10,NaN,NaN,7075,22,60,5,360,0.5,NaN,2.66,0.351,2.78,0.344,NaN,
483,1693553367.75,2023-09-01 07:29:27,750,-0.07,+0.002,-0.04,+38.4,0.5,0.004,73,20,0.46,122,10,NaN,NaN,7075,22,60,5,360,0.5,NaN,2.66,0.351,2.78,0.344,NaN,
484,1693553368,2023-09-01 07:29:28,000,-0.07,+0.002,-0.04,+38.4,0.5,0.004,73,20,0.46,122,10,NaN,NaN,7075,22,60,5,360,0.5,NaN,2.66,0.351,2.78,0.344,NaN,
485,1693553368.25,2023-09-01 07:29:28,250,-0.07,+0.002,-0.04,+38.4,0.5,0.004,73,20,0.46,122,10,NaN,NaN,7075,22,60,5,360,0.5,NaN,2.66,0.351,2.78,0.344,NaN,
486,1693553368.5,2023-09-01 07:29:28,500,-0.07,+0.002,-0.04,+38.4,0.5,0.004,73,20,0.46,122,10,NaN,NaN,7075,22,60,5,360,0.5,NaN,2.66,0.351,2.78,0.344,NaN,
487,1693553368.75,2023-09-01 07:29:28,750,-0.07,+0.002,-0.04,+38.4,0.5,0.004,73,20,0.46,122,10,NaN,NaN,7075,22,60,5,360,0.5,NaN,2.66,0.351,2.78,0.344,NaN,
488,1693553369,2023-09-01 07:29:29,000,-0.07,+0.002,-0.04,+38.4,0.5,0.004,73,20,0.46,122,10,NaN,NaN,7075,22,60,5,360,0.5,NaN,2.66,0.351,2.78,0.344,NaN,
489,1693553369.25,2023-09-01 07:29:29,250,-0.07,+0.002,-0.04,+38.4,0.5,0.004,73,20,0.46,122,10,NaN,NaN,7075,22,60,5,360,0.5,NaN,2.66,0.351,2.78,0.344,NaN,
490,1693553369.5,2023-09-01 07:29:29,500,-0.07,+0.002,-0.04,+38.4,0.5,0.004,73,20,0.46,122,10,NaN,NaN,7075,22,60,5,360,0.5,NaN,2.66,0.351,2.78,0.344,NaN,
491,1693553369.75,2023-09-01 07:29:29,750,-0.08,+0.002,-0.04,+38.4,0.5,0.004,73,20,0.46,122,10,NaN,NaN,7075,22,60,5,360,0.5,NaN,2.66,0.351,2.78,0.344,NaN,
492,1693553370,2023-09-01 07:29:30,000,-0.08,+0.002,-0.04,+38.4,0.5,0.004,73,20,0.46,122,10,NaN,NaN,7075,22,60,5,360,0.5,NaN,2.66,0.351,2.78,0.344,NaN,
493,1693553370.25,2023-09-01 07:29:30,250,-0.08,+0.002,-0.04,+38.4,0.5,0.004,73,20,0.46,122,10,NaN,NaN,7075,22,60,5,360,0.5,NaN,2.66,0.351,2.78,0.344,NaN,
494,1693553370.5,2023-09-01 07:29:30,500,-0.08,+0.002,-0.04,+38.4,0.5,0.004,73,20,0.46,122,10,NaN,NaN,7075,22,60,5,360,0.5,NaN,2.66,0.351,2.78,0.344,NaN,
495,1693553370.75,2023-09-01 07:29:30,750,-0.08,+0.001,-0.04,+38.4,0.5,0.002,73,20,0.46,122,10,NaN,NaN,7075,22,60,5,360,0.5,NaN,2.66,0.351,2.78,0.344,NaN,
496,1693553371,2023-09-01 07:29:31,000,-0.08,+0.001,-0.04,+38.4,0.5,0.002,73,20,0.46,122,10,NaN,NaN,7075,22,60,5,360,0.5,NaN,2.66,0.351,2.78,0.344,NaN,
497,1693553371.25,2023-09-01 07:29:31,250,-0.08,+0.001,-0.04,+38.4,0.5,0.002,73,20,0.46,122,10,NaN,NaN,7075,22,60,5,360,0.5,NaN,2.66,0.351,2.78,0.344,NaN,
498,1693553371.5,2023-09-01 07:29:31,500,-0.08,+0.002,-0.04,+38.4,0.5,0.004,73,20,0.46,122,10,NaN,NaN,7075,22,60,5,360,0.5,NaN,2.66,0.351,2.78,0.344,NaN,
499,1693553371.75,2023-09-01 07:29:31,750,-0.09,+0.001,-0.04,+38.4,0.5,0.002,73,20,0.46,122,10,NaN,NaN,7075,22,60,5,360,0.5,NaN,2.66,0.351,2.78,0.344,NaN,
500,1693553372,2023-09-01 07:29:32,000,-0.09,+0.002,-0.04,+38.4,0.5,0.004,73,20,0.46,122,10,NaN,NaN,7075,22,60,5,360,0.5,NaN,2.66,0.351,2.78,0.344,NaN,
501,1693553372.25,2023-09-01 07:29:32,250,-0.09,+0.002,-0.04,+38.4,0.5,0.004,73,20,0.46,122,10,NaN,NaN,7075,22,60,5,360,0.5,NaN,2.66,0.351,2.78,0.344,NaN,
502,1693553372.5,2023-09-01 07:29:32,500,-0.09,+0.002,-0.04,+38.4,0.5,0.004,73,20,0.46,122,10,NaN,NaN,7075,22,60,5,360,0.5,NaN,2.66,0.351,2.78,0.344,NaN,
503,1693553372.75,2023-09-01 07:29:32,750,-0.09,+0.001,-0.04,+38.4,0.5,0.002,73,20,0.46,122,10,NaN,NaN,7075,22,60,5,360,0.5,NaN,2.66,0.351,2.78,0.344,NaN,
504,1693553373,2023-09-01 07:29:33,000,-0.09,+0.002,-0.04,+38.4,0.5,0.004,73,20,0.46,122,10,NaN,NaN,7075,22,60,5,360,0.5,NaN,2.66,0.351,2.78,0.344,NaN,
505,1693553373.25,2023-09-01 07:29:33,250,-0.09,+0.002,-0.04,+38.4,0.5,0.004,73,20,0.46,122,10,NaN,NaN,7075,22,60,5,360,0.5,NaN,2.66,0.351,2.78,0.344,NaN,
506,1693553373.5,2023-09-01 07:29:33,500,-0.09,+0.002,-0.04,+38.4,0.5,0.004,73,20,0.46,122,10,NaN,NaN,7075,22,60,5,360,0.5,NaN,2.66,0.351,2.78,0.344,NaN,
507,1693553373.75,2023-09-01 07:29:33,750,-0.09,+0.002,-0.04,+38.4,0.5,0.004,73,20,0.46,122,10,NaN,NaN,7075,22,60,5,360,0.5,NaN,2.66,0.351,2.78,0.344,NaN,
508,1693553374,2023-09-01 07:29:34,000,-0.09,+0.002,-0.04,+38.4,0.5,0.004,73,20,0.46,122,10,NaN,NaN,7075,22,60,5,360,0.5,NaN,2.66,0.351,2.78,0.344,NaN,
509,1693553374.25,2023-09-01 07:29:34,250,-0.09,+0.002,-0.04,+38.4,0.5,0.004,73,20,0.46,122,10,NaN,NaN,7075,22,60,5,360,0.5,NaN,2.66,0.351,2.78,0.344,NaN,
510,1693553374.5,2023-09-01 07:29:34,500,-0.10,+0.002,-0.04,+38.4,0.5,0.004,73,20,0.46,122,10,NaN,NaN,7075,22,60,5,360,0.5,NaN,2.66,0.351,2.78,0.344,NaN,
511,1693553374.75,2023-09-01 07:29:34,750,-0.10,+0.002,-0.05,+38.4,0.5,0.004,73,20,0.46,122,10,NaN,NaN,7075,22,60,5,360,0.5,NaN,2.66,0.351,2.78,0.344,NaN,
512,1693553375,2023-09-01 07:29:35,000,-0.10,+0.002,-0.05,+38.4,0.5,0.004,73,20,0.46,122,10,NaN,NaN,7075,22,60,5,360,0.5,NaN,2.66,0.351,2.78,0.344,NaN,
513,1693553375.25,2023-09-01 07:29:35,250,-0.10,+0.002,-0.06,+38.4,0.5,0.004,73,20,0.46,122,10,NaN,NaN,7075,22,60,5,360,0.5,NaN,2.66,0.351,2.78,0.344,NaN,
514,1693553375.5,2023-09-01 07:29:35,500,-0.10,+0.002,-0.05,+38.4,0.5,0.004,73,20,0.46,122,10,NaN,NaN,7075,22,60,5,360,0.5,NaN,2.66,0.351,2.78,0.344,NaN,
515,1693553375.75,2023-09-01 07:29:35,750,-0.10,+0.002,-0.06,+38.4,0.5,0.004,73,20,0.46,122,10,NaN,NaN,7075,22,60,5,360,0.5,NaN,2.66,0.351,2.78,0.344,NaN,
516,1693553376,2023-09-01 07:29:36,000,-0.10,+0.002,-0.05,+38.4,0.5,0.004,73,20,0.46,122,10,NaN,NaN,7075,22,60,5,360,0.5,NaN,2.66,0.351,2.78,0.344,NaN,
517,1693553376.25,2023-09-01 07:29:36,250,-0.10,+0.002,-0.05,+38.4,0.5,0.004,73,20,0.46,122,10,NaN,NaN,7075,22,60,5,360,0.5,NaN,2.66,0.351,2.78,0.344,NaN,
518,1693553376.5,2023-09-01 07:29:36,500,-0.10,+0.002,-0.05,+38.4,0.5,0.004,73,20,0.46,122,10,NaN,NaN,7075,22,60,5,360,0.5,NaN,2.66,0.351,2.78,0.344,NaN,
519,1693553376.75,2023-09-01 07:29:36,750,-0.10,+0.002,-0.06,+38.4,0.5,0.004,73,20,0.46,122,10,NaN,NaN,7075,22,60,5,360,0.5,NaN,2.66,0.351,2.78,0.344,NaN,
520,1693553377,2023-09-01 07:29:37,000,-0.10,+0.002,-0.05,+38.4,0.5,0.004,73,20,0.46,122,10,NaN,NaN,7075,22,60,5,360,0.5,NaN,2.66,0.351,2.78,0.344,NaN,
521,1693553377.25,2023-09-01 07:29:37,250,-0.10,+0.002,-0.06,+38.4,0.5,0.004,73,20,0.46,122,10,NaN,NaN,7075,22,60,5,360,0.5,NaN,2.66,0.351,2.78,0.344,NaN,
522,1693553377.5,2023-09-01 07:29:37,500,-0.11,+0.002,-0.05,+38.4,0.5,0.004,73,20,0.46,122,10,NaN,NaN,7075,22,60,5,360,0.5,NaN,2.66,0.351,2.78,0.344,NaN,
523,1693553377.75,2023-09-01 07:29:37,750,-0.11,+0.001,-0.06,+38.4,0.5,0.002,73,20,0.46,122,10,NaN,NaN,7075,22,60,5,360,0.5,NaN,2.66,0.351,2.78,0.344,NaN,
524,1693553378,2023-09-01 07:29:38,000,-0.11,+0.001,-0.06,+38.4,0.5,0.002,73,20,0.46,122,10,NaN,NaN,7075,22,60,5,360,0.5,NaN,2.66,0.351,2.78,0.344,NaN,
525,1693553378.25,2023-09-01 07:29:38,250,-0.11,+0.001,-0.06,+38.4,0.5,0.002,73,20,0.46,122,10,NaN,NaN,7075,22,60,5,360,0.5,NaN,2.66,0.351,2.78,0.344,NaN,
526,1693553378.5,2023-09-01 07:29:38,500,-0.11,+0.001,-0.06,+38.4,0.5,0.002,73,20,0.46,122,10,NaN,NaN,7075,22,60,5,360,0.5,NaN,2.66,0.351,2.78,0.344,NaN,
527,1693553378.75,2023-09-01 07:29:38,750,-0.11,+0.001,-0.06,+38.4,0.5,0.002,73,20,0.46,122,10,NaN,NaN,7075,22,60,5,360,0.5,NaN,2.66,0.351,2.78,0.344,NaN,
528,1693553379,2023-09-01 07:29:39,000,-0.11,+0.001,-0.06,+38.4,0.5,0.002,73,20,0.46,122,10,NaN,NaN,7075,22,60,5,360,0.5,NaN,2.66,0.351,2.78,0.344,NaN,
529,1693553379.25,2023-09-01 07:29:39,250,-0.11,+0.001,-0.06,+38.4,0.5,0.002,73,20,0.46,122,10,NaN,NaN,7075,22,60,5,360,0.5,NaN,2.66,0.351,2.78,0.344,NaN,
530,1693553379.5,2023-09-01 07:29:39,500,-0.11,+0.001,-0.06,+38.4,0.5,0.002,73,20,0.46,122,10,NaN,NaN,7075,22,60,5,360,0.5,NaN,2.66,0.351,2.78,0.344,NaN,
531,1693553379.75,2023-09-01 07:29:39,750,-0.11,+0.001,-0.06,+38.4,0.5,0.002,73,20,0.46,122,10,NaN,NaN,7075,22,60,5,360,0.5,NaN,2.66,0.351,2.78,0.344,NaN,
532,1693553380,2023-09-01 07:29:40,000,-0.11,+0.002,-0.05,+38.4,0.5,0.004,73,20,0.46,122,10,NaN,NaN,7075,22,60,5,360,0.5,NaN,2.66,0.351,2.78,0.344,NaN,
533,1693553380.25,2023-09-01 07:29:40,250,-0.12,+0.002,-0.06,+38.4,0.5,0.004,73,20,0.46,122,10,NaN,NaN,7075,22,60,5,360,0.5,NaN,2.66,0.351,2.78,0.344,NaN,
534,1693553380.5,2023-09-01 07:29:40,500,-0.12,+0.002,-0.05,+38.4,0.5,0.004,73,20,0.46,122,10,NaN,NaN,7075,22,60,5,360,0.5,NaN,2.66,0.351,2.78,0.344,NaN,
535,1693553380.75,2023-09-01 07:29:40,750,-0.12,+0.002,-0.05,+38.4,0.5,0.004,73,20,0.46,122,10,NaN,NaN,7075,22,60,5,360,0.5,NaN,2.66,0.351,2.78,0.344,NaN,
536,1693553381,2023-09-01 07:29:41,000,-0.12,+0.002,-0.05,+38.4,0.5,0.004,73,20,0.46,122,10,NaN,NaN,7075,22,60,5,360,0.5,NaN,2.66,0.351,2.78,0.344,NaN,
537,1693553381.25,2023-09-01 07:29:41,250,-0.12,+0.002,-0.05,+38.4,0.5,0.004,73,20,0.46,122,10,NaN,NaN,7075,22,60,5,360,0.5,NaN,2.66,0.351,2.78,0.344,NaN,
538,1693553381.5,2023-09-01 07:29:41,500,-0.12,+0.002,-0.05,+38.4,0.5,0.004,73,20,0.46,122,10,NaN,NaN,7075,22,60,5,360,0.5,NaN,2.66,0.351,2.78,0.344,NaN,
539,1693553381.75,2023-09-01 07:29:41,750,-0.12,+0.002,-0.05,+38.4,0.5,0.004,73,20,0.46,122,10,NaN,NaN,7075,22,60,5,360,0.5,NaN,2.66,0.351,2.78,0.344,NaN,
540,1693553382,2023-09-01 07:29:42,000,-0.12,+0.001,-0.05,+38.4,0.5,0.002,73,20,0.46,122,10,NaN,NaN,7075,22,60,5,360,0.5,NaN,2.66,0.351,2.78,0.344,NaN,
541,1693553382.25,2023-09-01 07:29:42,250,-0.12,+0.001,-0.06,+38.4,0.5,0.002,73,20,0.46,122,10,NaN,NaN,7075,22,60,5,360,0.5,NaN,2.66,0.351,2.78,0.344,NaN,
542,1693553382.5,2023-09-01 07:29:42,500,-0.12,+0.001,-0.05,+38.4,0.5,0.002,73,20,0.46,122,10,NaN,NaN,7075,22,60,5,360,0.5,NaN,2.66,0.351,2.78,0.344,NaN,
543,1693553382.75,2023-09-01 07:29:42,750,-0.12,+0.001,-0.06,+38.4,0.5,0.002,73,20,0.46,122,10,NaN,NaN,7075,22,60,5,360,0.5,NaN,2.66,0.351,2.78,0.344,NaN,
544,1693553383,2023-09-01 07:29:43,000,-0.12,+0.001,-0.05,+38.4,0.5,0.002,73,20,0.46,122,10,NaN,NaN,7075,22,60,5,360,0.5,NaN,2.66,0.351,2.78,0.344,NaN,
545,1693553383.25,2023-09-01 07:29:43,250,-0.12,+0.001,-0.05,+38.4,0.5,0.002,73,20,0.46,122,10,NaN,NaN,7075,22,60,5,360,0.5,NaN,2.66,0.351,2.78,0.344,NaN,
546,1693553383.5,2023-09-01 07:29:43,500,-0.12,+0.001,-0.05,+38.4,0.5,0.002,73,20,0.46,122,10,NaN,NaN,7075,22,60,5,360,0.5,NaN,2.66,0.351,2.78,0.344,NaN,
547,1693553383.75,2023-09-01 07:29:43,750,-0.13,+0.001,-0.06,+38.4,0.5,0.002,73,20,0.46,122,10,NaN,NaN,7075,22,60,5,360,0.5,NaN,2.66,0.351,2.78,0.344,NaN,
548,1693553384,2023-09-01 07:29:44,000,-0.13,+0.001,-0.05,+38.4,0.5,0.002,73,20,0.46,122,10,NaN,NaN,7075,22,60,5,360,0.5,NaN,2.66,0.351,2.78,0.344,NaN,
549,1693553384.25,2023-09-01 07:29:44,250,-0.13,+0.001,-0.06,+38.4,0.5,0.002,73,20,0.46,122,10,NaN,NaN,7075,22,60,5,360,0.5,NaN,2.66,0.351,2.78,0.344,NaN,
550,1693553384.5,2023-09-01 07:29:44,500,-0.13,+0.001,-0.06,+38.4,0.5,0.002,73,20,0.46,122,10,NaN,NaN,7075,22,60,5,360,0.5,NaN,2.66,0.351,2.78,0.344,NaN,
551,1693553384.75,2023-09-01 07:29:44,750,-0.13,+0.001,-0.06,+38.4,0.5,0.002,73,20,0.46,122,10,NaN,NaN,7075,22,60,5,360,0.5,NaN,2.66,0.351,2.78,0.344,NaN,
552,1693553385,2023-09-01 07:29:45,000,-0.13,+0.001,-0.06,+38.4,0.5,0.002,73,20,0.46,122,10,NaN,NaN,7075,22,60,5,360,0.5,NaN,2.66,0.351,2.78,0.344,NaN,
553,1693553385.25,2023-09-01 07:29:45,250,-0.13,+0.001,-0.06,+38.4,0.5,0.002,73,20,0.46,122,10,NaN,NaN,7075,22,60,5,360,0.5,NaN,2.66,0.351,2.78,0.344,NaN,
554,1693553385.5,2023-09-01 07:29:45,500,-0.13,+0.001,-0.05,+38.4,0.5,0.002,73,20,0.46,122,10,NaN,NaN,7075,22,60,5,360,0.5,NaN,2.66,0.351,2.78,0.344,NaN,
555,1693553385.75,2023-09-01 07:29:45,750,-0.14,+0.001,-0.06,+38.4,0.5,0.002,73,20,0.46,122,10,NaN,NaN,7075,22,60,5,360,0.5,NaN,2.66,0.351,2.78,0.344,NaN,
556,1693553386,2023-09-01 07:29:46,000,-0.14,+0.001,-0.05,+38.4,0.5,0.002,73,20,0.46,122,10,NaN,NaN,7075,22,60,5,360,0.5,NaN,2.66,0.351,2.78,0.344,NaN,
557,1693553386.25,2023-09-01 07:29:46,250,-0.14,+0.001,-0.05,+38.4,0.5,0.002,73,20,0.46,122,10,NaN,NaN,7075,22,60,5,360,0.5,NaN,2.66,0.351,2.78,0.344,NaN,
558,1693553386.5,2023-09-01 07:29:46,500,-0.14,+0.001,-0.05,+38.4,0.5,0.002,73,20,0.46,122,10,NaN,NaN,7075,22,60,5,360,0.5,NaN,2.66,0.351,2.78,0.344,NaN,
559,1693553386.75,2023-09-01 07:29:46,750,-0.14,+0.001,-0.06,+38.4,0.5,0.002,73,20,0.46,122,10,NaN,NaN,7075,22,60,5,360,0.5,NaN,2.66,0.351,2.78,0.344,NaN,
560,1693553387,2023-09-01 07:29:47,000,-0.14,+0.001,-0.06,+38.4,0.5,0.002,73,20,0.46,122,10,NaN,NaN,7075,22,60,5,360,0.5,NaN,2.66,0.351,2.78,0.344,NaN,
561,1693553387.25,2023-09-01 07:29:47,250,-0.14,+0.001,-0.06,+38.4,0.5,0.002,73,20,0.46,122,10,NaN,NaN,7075,22,60,5,360,0.5,NaN,2.66,0.351,2.78,0.344,NaN,
562,1693553387.5,2023-09-01 07:29:47,500,-0.14,+0.001,-0.06,+38.4,0.5,0.002,73,20,0.46,122,10,NaN,NaN,7075,22,60,5,360,0.5,NaN,2.66,0.351,2.78,0.344,NaN,
563,1693553387.75,2023-09-01 07:29:47,750,-0.14,+0.001,-0.06,+38.4,0.5,0.002,73,20,0.46,122,10,NaN,NaN,7075,22,60,5,360,0.5,NaN,2.66,0.351,2.78,0.344,NaN,
564,1693553388,2023-09-01 07:29:48,000,-0.14,+0.001,-0.05,+38.4,0.5,0.002,73,20,0.46,122,10,NaN,NaN,7075,22,60,5,360,0.5,NaN,2.66,0.351,2.78,0.344,NaN,
565,1693553388.25,2023-09-01 07:29:48,250,-0.14,+0.001,-0.06,+38.4,0.5,0.002,73,20,0.46,122,10,NaN,NaN,7075,22,60,5,360,0.5,NaN,2.66,0.351,2.78,0.344,NaN,
566,1693553388.5,2023-09-01 07:29:48,500,-0.14,+0.001,-0.05,+38.4,0.5,0.002,73,20,0.46,122,10,NaN,NaN,7075,22,60,5,360,0.5,NaN,2.66,0.351,2.78,0.344,NaN,
567,1693553388.75,2023-09-01 07:29:48,750,-0.14,+0.001,-0.05,+38.4,0.5,0.002,73,20,0.46,122,10,NaN,NaN,7075,22,60,5,360,0.5,NaN,2.66,0.351,2.78,0.344,NaN,
568,1693553389,2023-09-01 07:29:49,000,-0.14,+0.001,-0.05,+38.4,0.5,0.002,73,20,0.46,122,10,NaN,NaN,7075,22,60,5,360,0.5,NaN,2.66,0.351,2.78,0.344,NaN,
569,1693553389.25,2023-09-01 07:29:49,250,-0.14,+0.002,-0.05,+38.4,0.5,0.004,73,20,0.46,122,10,NaN,NaN,7075,22,60,5,360,0.5,NaN,2.66,0.351,2.78,0.344,NaN,
570,1693553389.5,2023-09-01 07:29:49,500,-0.15,+0.002,+0.01,+38.4,0.5,0.004,73,20,0.46,122,10,NaN,NaN,7075,22,60,5,360,0.5,NaN,2.66,0.351,2.78,0.344,NaN,
571,1693553389.75,2023-09-01 07:29:49,750,+0.18,+0.004,+0.02,+38.4,0.5,0.008,73,20,0.46,122,10,NaN,NaN,7075,22,60,5,360,0.5,NaN,2.66,0.351,2.78,0.344,NaN,
572,1693553390,2023-09-01 07:29:50,000,+0.29,+0.009,+0.02,+38.4,0.5,0.018,73,20,0.46,122,10,NaN,NaN,7075,22,60,5,360,0.5,NaN,2.66,0.351,2.78,0.344,NaN,
573,1693553390.25,2023-09-01 07:29:50,250,+0.39,+0.015,+0.02,+38.4,0.5,0.03,73,20,0.46,122,10,NaN,NaN,7075,22,60,5,360,0.5,NaN,2.66,0.351,2.78,0.344,NaN,
574,1693553390.5,2023-09-01 07:29:50,500,+0.48,+0.021,+0.03,+38.4,0.5,0.042,73,20,0.46,122,10,NaN,NaN,7075,22,60,5,360,0.5,NaN,2.66,0.351,2.78,0.344,NaN,
575,1693553390.75,2023-09-01 07:29:50,750,+0.57,+0.030,-0.03,+38.4,0.5,0.06,73,20,0.46,122,10,NaN,NaN,7075,22,60,5,360,0.5,NaN,2.66,0.351,2.78,0.344,NaN,
576,1693553391,2023-09-01 07:29:51,000,+0.66,+0.036,-0.03,+38.4,0.5,0.072,73,20,0.46,122,10,NaN,NaN,7075,22,60,5,360,0.5,NaN,2.66,0.351,2.78,0.344,NaN,
577,1693553391.25,2023-09-01 07:29:51,250,+0.76,+0.043,-0.03,+38.4,0.5,0.086,73,20,0.46,122,10,NaN,NaN,7075,22,60,5,360,0.5,NaN,2.66,0.351,2.78,0.344,NaN,
578,1693553391.5,2023-09-01 07:29:51,500,+0.84,+0.050,-0.03,+38.4,0.5,0.1,73,20,0.46,122,10,NaN,NaN,7075,22,60,5,360,0.5,NaN,2.66,0.351,2.78,0.344,NaN,
579,1693553391.75,2023-09-01 07:29:51,750,+0.94,+0.058,-0.03,+38.4,0.5,0.116,73,20,0.46,122,10,NaN,NaN,7075,22,60,5,360,0.5,NaN,2.66,0.351,2.78,0.344,NaN,
580,1693553392,2023-09-01 07:29:52,000,+0.99,+0.066,-0.02,+38.4,0.5,0.132,73,20,0.46,122,10,NaN,NaN,7075,22,60,5,360,0.5,NaN,2.66,0.351,2.78,0.344,NaN,
581,1693553392.25,2023-09-01 07:29:52,250,+1.09,+0.073,-0.02,+38.4,0.5,0.146,73,20,0.46,122,10,NaN,NaN,7075,22,60,5,360,0.5,NaN,2.66,0.351,2.78,0.344,NaN,
582,1693553392.5,2023-09-01 07:29:52,500,+1.19,+0.082,-0.02,+38.4,0.5,0.164,73,20,0.46,122,10,NaN,NaN,7075,22,60,5,360,0.5,NaN,2.66,0.351,2.78,0.344,NaN,
583,1693553392.75,2023-09-01 07:29:52,750,+1.29,+0.090,-0.02,+38.4,0.5,0.18,73,20,0.46,122,10,NaN,NaN,7075,22,60,5,360,0.5,NaN,2.66,0.351,2.78,0.344,NaN,
584,1693553393,2023-09-01 07:29:53,000,+1.39,+0.100,-0.02,+38.4,0.5,0.2,73,20,0.46,122,10,NaN,NaN,7075,22,60,5,360,0.5,NaN,2.66,0.351,2.78,0.344,NaN,
585,1693553393.25,2023-09-01 07:29:53,250,+1.48,+0.108,-0.02,+38.4,0.5,0.216,73,20,0.46,122,10,NaN,NaN,7075,22,60,5,360,0.5,NaN,2.66,0.351,2.78,0.344,NaN,
586,1693553393.5,2023-09-01 07:29:53,500,+1.57,+0.124,-0.02,+38.4,0.5,0.248,73,20,0.46,122,10,NaN,NaN,7075,22,60,5,360,0.5,NaN,2.66,0.351,2.78,0.344,NaN,
587,1693553393.75,2023-09-01 07:29:53,750,+1.67,+0.138,-0.02,+38.4,0.5,0.276,73,20,0.46,122,10,NaN,NaN,7075,22,60,5,360,0.5,NaN,2.66,0.351,2.78,0.344,NaN,
588,1693553394,2023-09-01 07:29:54,000,+1.77,+0.148,-0.02,+38.4,0.5,0.296,73,20,0.46,122,10,NaN,NaN,7075,22,60,5,360,0.5,NaN,2.66,0.351,2.78,0.344,NaN,
589,1693553394.25,2023-09-01 07:29:54,250,+1.85,+0.154,-0.02,+38.4,0.5,0.308,73,20,0.46,122,10,NaN,NaN,7075,22,60,5,360,0.5,NaN,2.66,0.351,2.78,0.344,NaN,
590,1693553394.5,2023-09-01 07:29:54,500,+1.93,+0.160,-0.02,+38.4,0.5,0.32,73,20,0.46,122,10,NaN,NaN,7075,22,60,5,360,0.5,NaN,2.66,0.351,2.78,0.344,NaN,
591,1693553394.75,2023-09-01 07:29:54,750,+2.02,+0.161,-0.02,+38.4,0.5,0.322,73,20,0.46,122,10,NaN,NaN,7075,22,60,5,360,0.5,NaN,2.66,0.351,2.78,0.344,NaN,
592,1693553395,2023-09-01 07:29:55,000,+2.10,+0.160,-0.03,+38.4,0.5,0.32,73,20,0.46,122,10,NaN,NaN,7075,22,60,5,360,0.5,NaN,2.66,0.351,2.78,0.344,NaN,
