Repository: felipeRamonTalento/AutotreatCopy

File: 220_DATA_7075_14V60s+20min.csv (part 2 of 26)
Id,Timestamp,Time,MS,V,A,MV,T,Area1,current_density,humidity,ambient_temperature,bath_pH,bath_conductivity,diameter,roughness_average_b,roughness_standard_deviation_b,alloy,voltage,ramp_time,holding_time,experiment_time,area,observations,thickness_average_a,thickness_standard_deviation_a,thickness_average_b,thickness_standard_deviation_b,roughness_average_a,roughness_standard_deviation_a
382,1693899777.5,2023-09-05 07:42:57,500,+5.46,+0.001,+0.02,+38.2,0.5,0.002,55,27.7,0.44,124.2,10,NaN,NaN,7075,14,60,20,1260,0.5,Large peak in the first 20 seconds,3.78,0.466,3.73,0.321,NaN,NaN
383,1693899777.75,2023-09-05 07:42:57,750,+5.50,+0.001,+0.01,+38.2,0.5,0.002,55,27.7,0.44,124.2,10,NaN,NaN,7075,14,60,20,1260,0.5,Large peak in the first 20 seconds,3.78,0.466,3.73,0.321,NaN,NaN
384,1693899778,2023-09-05 07:42:58,000,+5.58,+0.001,+0.02,+38.2,0.5,0.002,55,27.7,0.44,124.2,10,NaN,NaN,7075,14,60,20,1260,0.5,Large peak in the first 20 seconds,3.78,0.466,3.73,0.321,NaN,NaN
385,1693899778.25,2023-09-05 07:42:58,250,+5.61,+0.001,+0.02,+38.2,0.5,0.002,55,27.7,0.44,124.2,10,NaN,NaN,7075,14,60,20,1260,0.5,Large peak in the first 20 seconds,3.78,0.466,3.73,0.321,NaN,NaN
386,1693899778.5,2023-09-05 07:42:58,500,+5.71,+0.001,+0.02,+38.2,0.5,0.002,55,27.7,0.44,124.2,10,NaN,NaN,7075,14,60,20,1260,0.5,Large peak in the first 20 seconds,3.78,0.466,3.73,0.321,NaN,NaN
387,1693899778.75,2023-09-05 07:42:58,750,+5.73,+0.001,+0.01,+38.2,0.5,0.002,55,27.7,0.44,124.2,10,NaN,NaN,7075,14,60,20,1260,0.5,Large peak in the first 20 seconds,3.78,0.466,3.73,0.321,NaN,NaN
388,1693899779,2023-09-05 07:42:59,000,+5.81,+0.001,+0.02,+38.2,0.5,0.002,55,27.7,0.44,124.2,10,NaN,NaN,7075,14,60,20,1260,0.5,Large peak in the first 20 seconds,3.78,0.466,3.73,0.321,NaN,NaN
389,1693899779.25,2023-09-05 07:42:59,250,+5.89,+0.001,+0.02,+38.2,0.5,0.002,55,27.7,0.44,124.2,10,NaN,NaN,7075,14,60,20,1260,0.5,Large peak in the first 20 seconds,3.78,0.466,3.73,0.321,NaN,NaN
390,1693899779.5,2023-09-05 07:42:59,500,+5.91,+0.001,+0.02,+38.2,0.5,0.002,55,27.7,0.44,124.2,10,NaN,NaN,7075,14,60,20,1260,0.5,Large peak in the first 20 seconds,3.78,0.466,3.73,0.321,NaN,NaN
391,1693899779.75,2023-09-05 07:42:59,750,+6.00,+0.001,+0.02,+38.2,0.5,0.002,55,27.7,0.44,124.2,10,NaN,NaN,7075,14,60,20,1260,0.5,Large peak in the first 20 seconds,3.78,0.466,3.73,0.321,NaN,NaN
392,1693899780,2023-09-05 07:43:00,000,+6.01,+0.001,+0.03,+38.2,0.5,0.002,55,27.7,0.44,124.2,10,NaN,NaN,7075,14,60,20,1260,0.5,Large peak in the first 20 seconds,3.78,0.466,3.73,0.321,NaN,NaN
393,1693899780.25,2023-09-05 07:43:00,250,+6.10,+0.002,+0.02,+38.2,0.5,0.004,55,27.7,0.44,124.2,10,NaN,NaN,7075,14,60,20,1260,0.5,Large peak in the first 20 seconds,3.78,0.466,3.73,0.321,NaN,NaN
394,1693899780.5,2023-09-05 07:43:00,500,+6.16,+0.001,+0.03,+38.2,0.5,0.002,55,27.7,0.44,124.2,10,NaN,NaN,7075,14,60,20,1260,0.5,Large peak in the first 20 seconds,3.78,0.466,3.73,0.321,NaN,NaN
395,1693899780.75,2023-09-05 07:43:00,750,+6.21,+0.001,+0.03,+38.2,0.5,0.002,55,27.7,0.44,124.2,10,NaN,NaN,7075,14,60,20,1260,0.5,Large peak in the first 20 seconds,3.78,0.466,3.73,0.321,NaN,NaN
396,1693899781,2023-09-05 07:43:01,000,+6.29,+0.002,+0.04,+38.2,0.5,0.004,55,27.7,0.44,124.2,10,NaN,NaN,7075,14,60,20,1260,0.5,Large peak in the first 20 seconds,3.78,0.466,3.73,0.321,NaN,NaN
397,1693899781.25,2023-09-05 07:43:01,250,+6.31,+0.002,+0.03,+38.2,0.5,0.004,55,27.7,0.44,124.2,10,NaN,NaN,7075,14,60,20,1260,0.5,Large peak in the first 20 seconds,3.78,0.466,3.73,0.321,NaN,NaN
398,1693899781.5,2023-09-05 07:43:01,500,+6.40,+0.002,+0.04,+38.2,0.5,0.004,55,27.7,0.44,124.2,10,NaN,NaN,7075,14,60,20,1260,0.5,Large peak in the first 20 seconds,3.78,0.466,3.73,0.321,NaN,NaN
399,1693899781.75,2023-09-05 07:43:01,750,+6.44,+0.002,+0.04,+38.2,0.5,0.004,55,27.7,0.44,124.2,10,NaN,NaN,7075,14,60,20,1260,0.5,Large peak in the first 20 seconds,3.78,0.466,3.73,0.321,NaN,NaN
400,1693899782,2023-09-05 07:43:02,000,+6.51,+0.002,+0.05,+38.2,0.5,0.004,55,27.7,0.44,124.2,10,NaN,NaN,7075,14,60,20,1260,0.5,Large peak in the first 20 seconds,3.78,0.466,3.73,0.321,NaN,NaN
401,1693899782.25,2023-09-05 07:43:02,250,+6.58,+0.002,+0.06,+38.2,0.5,0.004,55,27.7,0.44,124.2,10,NaN,NaN,7075,14,60,20,1260,0.5,Large peak in the first 20 seconds,3.78,0.466,3.73,0.321,NaN,NaN
402,1693899782.5,2023-09-05 07:43:02,500,+6.61,+0.002,+0.07,+38.2,0.5,0.004,55,27.7,0.44,124.2,10,NaN,NaN,7075,14,60,20,1260,0.5,Large peak in the first 20 seconds,3.78,0.466,3.73,0.321,NaN,NaN
403,1693899782.75,2023-09-05 07:43:02,750,+6.70,+0.001,+0.07,+38.2,0.5,0.002,55,27.7,0.44,124.2,10,NaN,NaN,7075,14,60,20,1260,0.5,Large peak in the first 20 seconds,3.78,0.466,3.73,0.321,NaN,NaN
404,1693899783,2023-09-05 07:43:03,000,+6.71,+0.002,+0.08,+38.2,0.5,0.004,55,27.7,0.44,124.2,10,NaN,NaN,7075,14,60,20,1260,0.5,Large peak in the first 20 seconds,3.78,0.466,3.73,0.321,NaN,NaN
405,1693899783.25,2023-09-05 07:43:03,250,+6.80,+0.002,+0.07,+38.2,0.5,0.004,55,27.7,0.44,124.2,10,NaN,NaN,7075,14,60,20,1260,0.5,Large peak in the first 20 seconds,3.78,0.466,3.73,0.321,NaN,NaN
406,1693899783.5,2023-09-05 07:43:03,500,+6.86,+0.003,+0.07,+38.2,0.5,0.006,55,27.7,0.44,124.2,10,NaN,NaN,7075,14,60,20,1260,0.5,Large peak in the first 20 seconds,3.78,0.466,3.73,0.321,NaN,NaN
407,1693899783.75,2023-09-05 07:43:03,750,+6.91,+0.005,+0.07,+38.2,0.5,0.01,55,27.7,0.44,124.2,10,NaN,NaN,7075,14,60,20,1260,0.5,Large peak in the first 20 seconds,3.78,0.466,3.73,0.321,NaN,NaN
408,1693899784,2023-09-05 07:43:04,000,+6.99,+0.009,+0.08,+38.2,0.5,0.018,55,27.7,0.44,124.2,10,NaN,NaN,7075,14,60,20,1260,0.5,Large peak in the first 20 seconds,3.78,0.466,3.73,0.321,NaN,NaN
409,1693899784.25,2023-09-05 07:43:04,250,+7.01,+0.021,+0.07,+38.2,0.5,0.042,55,27.7,0.44,124.2,10,NaN,NaN,7075,14,60,20,1260,0.5,Large peak in the first 20 seconds,3.78,0.466,3.73,0.321,NaN,NaN
410,1693899784.5,2023-09-05 07:43:04,500,+7.01,+0.563,+0.07,+38.2,0.5,1.126,55,27.7,0.44,124.2,10,NaN,NaN,7075,14,60,20,1260,0.5,Large peak in the first 20 seconds,3.78,0.466,3.73,0.321,NaN,NaN
411,1693899784.75,2023-09-05 07:43:04,750,+7.15,+0.706,+0.06,+38.1,0.5,1.412,55,27.7,0.44,124.2,10,NaN,NaN,7075,14,60,20,1260,0.5,Large peak in the first 20 seconds,3.78,0.466,3.73,0.321,NaN,NaN
412,1693899785,2023-09-05 07:43:05,000,+7.22,+0.791,+0.04,+38.1,0.5,1.582,55,27.7,0.44,124.2,10,NaN,NaN,7075,14,60,20,1260,0.5,Large peak in the first 20 seconds,3.78,0.466,3.73,0.321,NaN,NaN
413,1693899785.25,2023-09-05 07:43:05,250,+7.29,+0.860,+0.04,+38.0,0.5,1.72,55,27.7,0.44,124.2,10,NaN,NaN,7075,14,60,20,1260,0.5,Large peak in the first 20 seconds,3.78,0.466,3.73,0.321,NaN,NaN
414,1693899785.5,2023-09-05 07:43:05,500,+7.32,+0.907,+0.04,+38.0,0.5,1.814,55,27.7,0.44,124.2,10,NaN,NaN,7075,14,60,20,1260,0.5,Large peak in the first 20 seconds,3.78,0.466,3.73,0.321,NaN,NaN
415,1693899785.75,2023-09-05 07:43:05,750,+7.40,+0.422,+0.04,+38.0,0.5,0.844,55,27.7,0.44,124.2,10,NaN,NaN,7075,14,60,20,1260,0.5,Large peak in the first 20 seconds,3.78,0.466,3.73,0.321,NaN,NaN
416,1693899786,2023-09-05 07:43:06,000,+7.41,+0.330,+0.04,+38.0,0.5,0.66,55,27.7,0.44,124.2,10,NaN,NaN,7075,14,60,20,1260,0.5,Large peak in the first 20 seconds,3.78,0.466,3.73,0.321,NaN,NaN
417,1693899786.25,2023-09-05 07:43:06,250,+7.50,+0.293,+0.04,+38.0,0.5,0.586,55,27.7,0.44,124.2,10,NaN,NaN,7075,14,60,20,1260,0.5,Large peak in the first 20 seconds,3.78,0.466,3.73,0.321,NaN,NaN
418,1693899786.5,2023-09-05 07:43:06,500,+7.54,+0.272,+0.04,+38.0,0.5,0.544,55,27.7,0.44,124.2,10,NaN,NaN,7075,14,60,20,1260,0.5,Large peak in the first 20 seconds,3.78,0.466,3.73,0.321,NaN,NaN
419,1693899786.75,2023-09-05 07:43:06,750,+7.61,+0.261,+0.04,+38.0,0.5,0.522,55,27.7,0.44,124.2,10,NaN,NaN,7075,14,60,20,1260,0.5,Large peak in the first 20 seconds,3.78,0.466,3.73,0.321,NaN,NaN
420,1693899787,2023-09-05 07:43:07,000,+7.69,+0.253,+0.04,+38.0,0.5,0.506,55,27.7,0.44,124.2,10,NaN,NaN,7075,14,60,20,1260,0.5,Large peak in the first 20 seconds,3.78,0.466,3.73,0.321,NaN,NaN
421,1693899787.25,2023-09-05 07:43:07,250,+7.71,+0.246,+0.04,+38.0,0.5,0.492,55,27.7,0.44,124.2,10,NaN,NaN,7075,14,60,20,1260,0.5,Large peak in the first 20 seconds,3.78,0.466,3.73,0.321,NaN,NaN
422,1693899787.5,2023-09-05 07:43:07,500,+7.80,+0.243,+0.04,+38.0,0.5,0.486,55,27.7,0.44,124.2,10,NaN,NaN,7075,14,60,20,1260,0.5,Large peak in the first 20 seconds,3.78,0.466,3.73,0.321,NaN,NaN
423,1693899787.75,2023-09-05 07:43:07,750,+7.84,+0.241,+0.04,+38.0,0.5,0.482,55,27.7,0.44,124.2,10,NaN,NaN,7075,14,60,20,1260,0.5,Large peak in the first 20 seconds,3.78,0.466,3.73,0.321,NaN,NaN
424,1693899788,2023-09-05 07:43:08,000,+7.91,+0.240,+0.04,+38.0,0.5,0.48,55,27.7,0.44,124.2,10,NaN,NaN,7075,14,60,20,1260,0.5,Large peak in the first 20 seconds,3.78,0.466,3.73,0.321,NaN,NaN
425,1693899788.25,2023-09-05 07:43:08,250,+7.98,+0.240,+0.04,+38.0,0.5,0.48,55,27.7,0.44,124.2,10,NaN,NaN,7075,14,60,20,1260,0.5,Large peak in the first 20 seconds,3.78,0.466,3.73,0.321,NaN,NaN
426,1693899788.5,2023-09-05 07:43:08,500,+8.01,+0.240,+0.04,+38.0,0.5,0.48,55,27.7,0.44,124.2,10,NaN,NaN,7075,14,60,20,1260,0.5,Large peak in the first 20 seconds,3.78,0.466,3.73,0.321,NaN,NaN
427,1693899788.75,2023-09-05 07:43:08,750,+8.10,+0.242,+0.04,+38.0,0.5,0.484,55,27.7,0.44,124.2,10,NaN,NaN,7075,14,60,20,1260,0.5,Large peak in the first 20 seconds,3.78,0.466,3.73,0.321,NaN,NaN
428,1693899789,2023-09-05 07:43:09,000,+8.11,+0.240,+0.04,+38.0,0.5,0.48,55,27.7,0.44,124.2,10,NaN,NaN,7075,14,60,20,1260,0.5,Large peak in the first 20 seconds,3.78,0.466,3.73,0.321,NaN,NaN
429,1693899789.25,2023-09-05 07:43:09,250,+8.21,+0.243,+0.04,+38.0,0.5,0.486,55,27.7,0.44,124.2,10,NaN,NaN,7075,14,60,20,1260,0.5,Large peak in the first 20 seconds,3.78,0.466,3.73,0.321,NaN,NaN
430,1693899789.5,2023-09-05 07:43:09,500,+8.25,+0.243,+0.04,+38.0,0.5,0.486,55,27.7,0.44,124.2,10,NaN,NaN,7075,14,60,20,1260,0.5,Large peak in the first 20 seconds,3.78,0.466,3.73,0.321,NaN,NaN
431,1693899789.75,2023-09-05 07:43:09,750,+8.31,+0.246,+0.04,+38.0,0.5,0.492,55,27.7,0.44,124.2,10,NaN,NaN,7075,14,60,20,1260,0.5,Large peak in the first 20 seconds,3.78,0.466,3.73,0.321,NaN,NaN
432,1693899790,2023-09-05 07:43:10,000,+8.39,+0.249,+0.04,+38.0,0.5,0.498,55,27.7,0.44,124.2,10,NaN,NaN,7075,14,60,20,1260,0.5,Large peak in the first 20 seconds,3.78,0.466,3.73,0.321,NaN,NaN
433,1693899790.25,2023-09-05 07:43:10,250,+8.42,+0.250,+0.04,+38.0,0.5,0.5,55,27.7,0.44,124.2,10,NaN,NaN,7075,14,60,20,1260,0.5,Large peak in the first 20 seconds,3.78,0.466,3.73,0.321,NaN,NaN
434,1693899790.5,2023-09-05 07:43:10,500,+8.50,+0.254,+0.04,+38.0,0.5,0.508,55,27.7,0.44,124.2,10,NaN,NaN,7075,14,60,20,1260,0.5,Large peak in the first 20 seconds,3.78,0.466,3.73,0.321,NaN,NaN
435,1693899790.75,2023-09-05 07:43:10,750,+8.54,+0.256,+0.05,+38.0,0.5,0.512,55,27.7,0.44,124.2,10,NaN,NaN,7075,14,60,20,1260,0.5,Large peak in the first 20 seconds,3.78,0.466,3.73,0.321,NaN,NaN
436,1693899791,2023-09-05 07:43:11,000,+8.61,+0.260,+0.05,+38.0,0.5,0.52,55,27.7,0.44,124.2,10,NaN,NaN,7075,14,60,20,1260,0.5,Large peak in the first 20 seconds,3.78,0.466,3.73,0.321,NaN,NaN
437,1693899791.25,2023-09-05 07:43:11,250,+8.68,+0.262,+0.06,+38.0,0.5,0.524,55,27.7,0.44,124.2,10,NaN,NaN,7075,14,60,20,1260,0.5,Large peak in the first 20 seconds,3.78,0.466,3.73,0.321,NaN,NaN
438,1693899791.5,2023-09-05 07:43:11,500,+8.71,+0.266,+0.06,+38.0,0.5,0.532,55,27.7,0.44,124.2,10,NaN,NaN,7075,14,60,20,1260,0.5,Large peak in the first 20 seconds,3.78,0.466,3.73,0.321,NaN,NaN
439,1693899791.75,2023-09-05 07:43:11,750,+8.80,+0.269,+0.05,+38.0,0.5,0.538,55,27.7,0.44,124.2,10,NaN,NaN,7075,14,60,20,1260,0.5,Large peak in the first 20 seconds,3.78,0.466,3.73,0.321,NaN,NaN
440,1693899792,2023-09-05 07:43:12,000,+8.81,+0.271,+0.05,+38.0,0.5,0.542,55,27.7,0.44,124.2,10,NaN,NaN,7075,14,60,20,1260,0.5,Large peak in the first 20 seconds,3.78,0.466,3.73,0.321,NaN,NaN
441,1693899792.25,2023-09-05 07:43:12,250,+8.90,+0.275,+0.05,+38.0,0.5,0.55,55,27.7,0.44,124.2,10,NaN,NaN,7075,14,60,20,1260,0.5,Large peak in the first 20 seconds,3.78,0.466,3.73,0.321,NaN,NaN
442,1693899792.5,2023-09-05 07:43:12,500,+8.97,+0.279,+0.05,+38.0,0.5,0.558,55,27.7,0.44,124.2,10,NaN,NaN,7075,14,60,20,1260,0.5,Large peak in the first 20 seconds,3.78,0.466,3.73,0.321,NaN,NaN
443,1693899792.75,2023-09-05 07:43:12,750,+9.01,+0.284,+0.05,+38.0,0.5,0.568,55,27.7,0.44,124.2,10,NaN,NaN,7075,14,60,20,1260,0.5,Large peak in the first 20 seconds,3.78,0.466,3.73,0.321,NaN,NaN
444,1693899793,2023-09-05 07:43:13,000,+9.09,+0.287,+0.05,+38.0,0.5,0.574,55,27.7,0.44,124.2,10,NaN,NaN,7075,14,60,20,1260,0.5,Large peak in the first 20 seconds,3.78,0.466,3.73,0.321,NaN,NaN
445,1693899793.25,2023-09-05 07:43:13,250,+9.11,+0.288,+0.05,+38.0,0.5,0.576,55,27.7,0.44,124.2,10,NaN,NaN,7075,14,60,20,1260,0.5,Large peak in the first 20 seconds,3.78,0.466,3.73,0.321,NaN,NaN
446,1693899793.5,2023-09-05 07:43:13,500,+9.21,+0.292,+0.05,+38.0,0.5,0.584,55,27.7,0.44,124.2,10,NaN,NaN,7075,14,60,20,1260,0.5,Large peak in the first 20 seconds,3.78,0.466,3.73,0.321,NaN,NaN
447,1693899793.75,2023-09-05 07:43:13,750,+9.24,+0.296,+0.06,+38.0,0.5,0.592,55,27.7,0.44,124.2,10,NaN,NaN,7075,14,60,20,1260,0.5,Large peak in the first 20 seconds,3.78,0.466,3.73,0.321,NaN,NaN
448,1693899794,2023-09-05 07:43:14,000,+9.31,+0.299,+0.06,+38.0,0.5,0.598,55,27.7,0.44,124.2,10,NaN,NaN,7075,14,60,20,1260,0.5,Large peak in the first 20 seconds,3.78,0.466,3.73,0.321,NaN,NaN
449,1693899794.25,2023-09-05 07:43:14,250,+9.37,+0.303,+0.06,+38.0,0.5,0.606,55,27.7,0.44,124.2,10,NaN,NaN,7075,14,60,20,1260,0.5,Large peak in the first 20 seconds,3.78,0.466,3.73,0.321,NaN,NaN
450,1693899794.5,2023-09-05 07:43:14,500,+9.41,+0.307,+0.06,+38.0,0.5,0.614,55,27.7,0.44,124.2,10,NaN,NaN,7075,14,60,20,1260,0.5,Large peak in the first 20 seconds,3.78,0.466,3.73,0.321,NaN,NaN
451,1693899794.75,2023-09-05 07:43:14,750,+9.50,+0.311,+0.06,+38.0,0.5,0.622,55,27.7,0.44,124.2,10,NaN,NaN,7075,14,60,20,1260,0.5,Large peak in the first 20 seconds,3.78,0.466,3.73,0.321,NaN,NaN
452,1693899795,2023-09-05 07:43:15,000,+9.51,+0.312,+0.06,+38.0,0.5,0.624,55,27.7,0.44,124.2,10,NaN,NaN,7075,14,60,20,1260,0.5,Large peak in the first 20 seconds,3.78,0.466,3.73,0.321,NaN,NaN
453,1693899795.25,2023-09-05 07:43:15,250,+9.61,+0.316,+0.06,+38.0,0.5,0.632,55,27.7,0.44,124.2,10,NaN,NaN,7075,14,60,20,1260,0.5,Large peak in the first 20 seconds,3.78,0.466,3.73,0.321,NaN,NaN
454,1693899795.5,2023-09-05 07:43:15,500,+9.66,+0.319,+0.06,+38.0,0.5,0.638,55,27.7,0.44,124.2,10,NaN,NaN,7075,14,60,20,1260,0.5,Large peak in the first 20 seconds,3.78,0.466,3.73,0.321,NaN,NaN
455,1693899795.75,2023-09-05 07:43:15,750,+9.71,+0.323,+0.06,+38.0,0.5,0.646,55,27.7,0.44,124.2,10,NaN,NaN,7075,14,60,20,1260,0.5,Large peak in the first 20 seconds,3.78,0.466,3.73,0.321,NaN,NaN
456,1693899796,2023-09-05 07:43:16,000,+9.79,+0.327,+0.06,+38.0,0.5,0.654,55,27.7,0.44,124.2,10,NaN,NaN,7075,14,60,20,1260,0.5,Large peak in the first 20 seconds,3.78,0.466,3.73,0.321,NaN,NaN
457,1693899796.25,2023-09-05 07:43:16,250,+9.81,+0.329,+0.07,+38.0,0.5,0.658,55,27.7,0.44,124.2,10,NaN,NaN,7075,14,60,20,1260,0.5,Large peak in the first 20 seconds,3.78,0.466,3.73,0.321,NaN,NaN
458,1693899796.5,2023-09-05 07:43:16,500,+9.90,+0.333,+0.06,+38.0,0.5,0.666,55,27.7,0.44,124.2,10,NaN,NaN,7075,14,60,20,1260,0.5,Large peak in the first 20 seconds,3.78,0.466,3.73,0.321,NaN,NaN
459,1693899796.75,2023-09-05 07:43:16,750,+9.95,+0.337,+0.06,+38.0,0.5,0.674,55,27.7,0.44,124.2,10,NaN,NaN,7075,14,60,20,1260,0.5,Large peak in the first 20 seconds,3.78,0.466,3.73,0.321,NaN,NaN
460,1693899797,2023-09-05 07:43:17,000,+10.01,+0.340,+0.06,+38.0,0.5,0.68,55,27.7,0.44,124.2,10,NaN,NaN,7075,14,60,20,1260,0.5,Large peak in the first 20 seconds,3.78,0.466,3.73,0.321,NaN,NaN
461,1693899797.25,2023-09-05 07:43:17,250,+10.07,+0.343,+0.07,+38.0,0.5,0.686,55,27.7,0.44,124.2,10,NaN,NaN,7075,14,60,20,1260,0.5,Large peak in the first 20 seconds,3.78,0.466,3.73,0.321,NaN,NaN
462,1693899797.5,2023-09-05 07:43:17,500,+10.11,+0.347,+0.06,+38.0,0.5,0.694,55,27.7,0.44,124.2,10,NaN,NaN,7075,14,60,20,1260,0.5,Large peak in the first 20 seconds,3.78,0.466,3.73,0.321,NaN,NaN
463,1693899797.75,2023-09-05 07:43:17,750,+10.20,+0.350,+0.06,+38.0,0.5,0.7,55,27.7,0.44,124.2,10,NaN,NaN,7075,14,60,20,1260,0.5,Large peak in the first 20 seconds,3.78,0.466,3.73,0.321,NaN,NaN
464,1693899798,2023-09-05 07:43:18,000,+10.21,+0.349,+0.06,+38.0,0.5,0.698,55,27.7,0.44,124.2,10,NaN,NaN,7075,14,60,20,1260,0.5,Large peak in the first 20 seconds,3.78,0.466,3.73,0.321,NaN,NaN
465,1693899798.25,2023-09-05 07:43:18,250,+10.30,+0.353,+0.06,+38.0,0.5,0.706,55,27.7,0.44,124.2,10,NaN,NaN,7075,14,60,20,1260,0.5,Large peak in the first 20 seconds,3.78,0.466,3.73,0.321,NaN,NaN
466,1693899798.5,2023-09-05 07:43:18,500,+10.37,+0.357,+0.06,+38.0,0.5,0.714,55,27.7,0.44,124.2,10,NaN,NaN,7075,14,60,20,1260,0.5,Large peak in the first 20 seconds,3.78,0.466,3.73,0.321,NaN,NaN
467,1693899798.75,2023-09-05 07:43:18,750,+10.41,+0.360,+0.07,+38.0,0.5,0.72,55,27.7,0.44,124.2,10,NaN,NaN,7075,14,60,20,1260,0.5,Large peak in the first 20 seconds,3.78,0.466,3.73,0.321,NaN,NaN
468,1693899799,2023-09-05 07:43:19,000,+10.49,+0.363,+0.07,+38.0,0.5,0.726,55,27.7,0.44,124.2,10,NaN,NaN,7075,14,60,20,1260,0.5,Large peak in the first 20 seconds,3.78,0.466,3.73,0.321,NaN,NaN
469,1693899799.25,2023-09-05 07:43:19,250,+10.51,+0.366,+0.07,+37.9,0.5,0.732,55,27.7,0.44,124.2,10,NaN,NaN,7075,14,60,20,1260,0.5,Large peak in the first 20 seconds,3.78,0.466,3.73,0.321,NaN,NaN
470,1693899799.5,2023-09-05 07:43:19,500,+10.61,+0.369,+0.07,+37.9,0.5,0.738,55,27.7,0.44,124.2,10,NaN,NaN,7075,14,60,20,1260,0.5,Large peak in the first 20 seconds,3.78,0.466,3.73,0.321,NaN,NaN
471,1693899799.75,2023-09-05 07:43:19,750,+10.65,+0.370,+0.07,+37.9,0.5,0.74,55,27.7,0.44,124.2,10,NaN,NaN,7075,14,60,20,1260,0.5,Large peak in the first 20 seconds,3.78,0.466,3.73,0.321,NaN,NaN
472,1693899800,2023-09-05 07:43:20,000,+10.71,+0.373,+0.07,+37.9,0.5,0.746,55,27.7,0.44,124.2,10,NaN,NaN,7075,14,60,20,1260,0.5,Large peak in the first 20 seconds,3.78,0.466,3.73,0.321,NaN,NaN
473,1693899800.25,2023-09-05 07:43:20,250,+10.79,+0.376,+0.07,+37.9,0.5,0.752,55,27.7,0.44,124.2,10,NaN,NaN,7075,14,60,20,1260,0.5,Large peak in the first 20 seconds,3.78,0.466,3.73,0.321,NaN,NaN
474,1693899800.5,2023-09-05 07:43:20,500,+10.82,+0.378,+0.07,+37.9,0.5,0.756,55,27.7,0.44,124.2,10,NaN,NaN,7075,14,60,20,1260,0.5,Large peak in the first 20 seconds,3.78,0.466,3.73,0.321,NaN,NaN
475,1693899800.75,2023-09-05 07:43:20,750,+10.90,+0.381,+0.07,+37.9,0.5,0.762,55,27.7,0.44,124.2,10,NaN,NaN,7075,14,60,20,1260,0.5,Large peak in the first 20 seconds,3.78,0.466,3.73,0.321,NaN,NaN
476,1693899801,2023-09-05 07:43:21,000,+10.92,+0.380,+0.07,+37.9,0.5,0.76,55,27.7,0.44,124.2,10,NaN,NaN,7075,14,60,20,1260,0.5,Large peak in the first 20 seconds,3.78,0.466,3.73,0.321,NaN,NaN
477,1693899801.25,2023-09-05 07:43:21,250,+11.01,+0.383,+0.07,+37.9,0.5,0.766,55,27.7,0.44,124.2,10,NaN,NaN,7075,14,60,20,1260,0.5,Large peak in the first 20 seconds,3.78,0.466,3.73,0.321,NaN,NaN
478,1693899801.5,2023-09-05 07:43:21,500,+11.06,+0.384,+0.07,+37.9,0.5,0.768,55,27.7,0.44,124.2,10,NaN,NaN,7075,14,60,20,1260,0.5,Large peak in the first 20 seconds,3.78,0.466,3.73,0.321,NaN,NaN
479,1693899801.75,2023-09-05 07:43:21,750,+11.11,+0.388,+0.07,+37.9,0.5,0.776,55,27.7,0.44,124.2,10,NaN,NaN,7075,14,60,20,1260,0.5,Large peak in the first 20 seconds,3.78,0.466,3.73,0.321,NaN,NaN
480,1693899802,2023-09-05 07:43:22,000,+11.20,+0.390,+0.07,+37.9,0.5,0.78,55,27.7,0.44,124.2,10,NaN,NaN,7075,14,60,20,1260,0.5,Large peak in the first 20 seconds,3.78,0.466,3.73,0.321,NaN,NaN
481,1693899802.25,2023-09-05 07:43:22,250,+11.22,+0.393,+0.07,+37.9,0.5,0.786,55,27.7,0.44,124.2,10,NaN,NaN,7075,14,60,20,1260,0.5,Large peak in the first 20 seconds,3.78,0.466,3.73,0.321,NaN,NaN
482,1693899802.5,2023-09-05 07:43:22,500,+11.31,+0.396,+0.07,+37.9,0.5,0.792,55,27.7,0.44,124.2,10,NaN,NaN,7075,14,60,20,1260,0.5,Large peak in the first 20 seconds,3.78,0.466,3.73,0.321,NaN,NaN
483,1693899802.75,2023-09-05 07:43:22,750,+11.33,+0.396,+0.07,+37.9,0.5,0.792,55,27.7,0.44,124.2,10,NaN,NaN,7075,14,60,20,1260,0.5,Large peak in the first 20 seconds,3.78,0.466,3.73,0.321,NaN,NaN
484,1693899803,2023-09-05 07:43:23,000,+11.41,+0.399,+0.07,+37.9,0.5,0.798,55,27.7,0.44,124.2,10,NaN,NaN,7075,14,60,20,1260,0.5,Large peak in the first 20 seconds,3.78,0.466,3.73,0.321,NaN,NaN
485,1693899803.25,2023-09-05 07:43:23,250,+11.48,+0.401,+0.08,+37.9,0.5,0.802,55,27.7,0.44,124.2,10,NaN,NaN,7075,14,60,20,1260,0.5,Large peak in the first 20 seconds,3.78,0.466,3.73,0.321,NaN,NaN
486,1693899803.5,2023-09-05 07:43:23,500,+11.52,+0.403,+0.08,+38.0,0.5,0.806,55,27.7,0.44,124.2,10,NaN,NaN,7075,14,60,20,1260,0.5,Large peak in the first 20 seconds,3.78,0.466,3.73,0.321,NaN,NaN
487,1693899803.75,2023-09-05 07:43:23,750,+11.60,+0.407,+0.08,+37.9,0.5,0.814,55,27.7,0.44,124.2,10,NaN,NaN,7075,14,60,20,1260,0.5,Large peak in the first 20 seconds,3.78,0.466,3.73,0.321,NaN,NaN
488,1693899804,2023-09-05 07:43:24,000,+11.62,+0.407,+0.08,+37.9,0.5,0.814,55,27.7,0.44,124.2,10,NaN,NaN,7075,14,60,20,1260,0.5,Large peak in the first 20 seconds,3.78,0.466,3.73,0.321,NaN,NaN
489,1693899804.25,2023-09-05 07:43:24,250,+11.71,+0.411,+0.08,+37.9,0.5,0.822,55,27.7,0.44,124.2,10,NaN,NaN,7075,14,60,20,1260,0.5,Large peak in the first 20 seconds,3.78,0.466,3.73,0.321,NaN,NaN
490,1693899804.5,2023-09-05 07:43:24,500,+11.76,+0.413,+0.08,+37.9,0.5,0.826,55,27.7,0.44,124.2,10,NaN,NaN,7075,14,60,20,1260,0.5,Large peak in the first 20 seconds,3.78,0.466,3.73,0.321,NaN,NaN
491,1693899804.75,2023-09-05 07:43:24,750,+11.81,+0.416,+0.08,+37.9,0.5,0.832,55,27.7,0.44,124.2,10,NaN,NaN,7075,14,60,20,1260,0.5,Large peak in the first 20 seconds,3.78,0.466,3.73,0.321,NaN,NaN
492,1693899805,2023-09-05 07:43:25,000,+11.90,+0.419,+0.07,+37.9,0.5,0.838,55,27.7,0.44,124.2,10,NaN,NaN,7075,14,60,20,1260,0.5,Large peak in the first 20 seconds,3.78,0.466,3.73,0.321,NaN,NaN
493,1693899805.25,2023-09-05 07:43:25,250,+11.92,+0.419,+0.07,+37.9,0.5,0.838,55,27.7,0.44,124.2,10,NaN,NaN,7075,14,60,20,1260,0.5,Large peak in the first 20 seconds,3.78,0.466,3.73,0.321,NaN,NaN
494,1693899805.5,2023-09-05 07:43:25,500,+12.01,+0.421,+0.07,+37.9,0.5,0.842,55,27.7,0.44,124.2,10,NaN,NaN,7075,14,60,20,1260,0.5,Large peak in the first 20 seconds,3.78,0.466,3.73,0.321,NaN,NaN
495,1693899805.75,2023-09-05 07:43:25,750,+12.03,+0.422,+0.08,+37.9,0.5,0.844,55,27.7,0.44,124.2,10,NaN,NaN,7075,14,60,20,1260,0.5,Large peak in the first 20 seconds,3.78,0.466,3.73,0.321,NaN,NaN
496,1693899806,2023-09-05 07:43:26,000,+12.12,+0.425,+0.08,+37.9,0.5,0.85,55,27.7,0.44,124.2,10,NaN,NaN,7075,14,60,20,1260,0.5,Large peak in the first 20 seconds,3.78,0.466,3.73,0.321,NaN,NaN
497,1693899806.25,2023-09-05 07:43:26,250,+12.18,+0.427,+0.09,+37.9,0.5,0.854,55,27.7,0.44,124.2,10,NaN,NaN,7075,14,60,20,1260,0.5,Large peak in the first 20 seconds,3.78,0.466,3.73,0.321,NaN,NaN
498,1693899806.5,2023-09-05 07:43:26,500,+12.21,+0.430,+0.09,+37.9,0.5,0.86,55,27.7,0.44,124.2,10,NaN,NaN,7075,14,60,20,1260,0.5,Large peak in the first 20 seconds,3.78,0.466,3.73,0.321,NaN,NaN
499,1693899806.75,2023-09-05 07:43:26,750,+12.30,+0.432,+0.09,+37.9,0.5,0.864,55,27.7,0.44,124.2,10,NaN,NaN,7075,14,60,20,1260,0.5,Large peak in the first 20 seconds,3.78,0.466,3.73,0.321,NaN,NaN
500,1693899807,2023-09-05 07:43:27,000,+12.32,+0.431,+0.08,+37.9,0.5,0.862,55,27.7,0.44,124.2,10,NaN,NaN,7075,14,60,20,1260,0.5,Large peak in the first 20 seconds,3.78,0.466,3.73,0.321,NaN,NaN
501,1693899807.25,2023-09-05 07:43:27,250,+12.41,+0.434,+0.08,+37.9,0.5,0.868,55,27.7,0.44,124.2,10,NaN,NaN,7075,14,60,20,1260,0.5,Large peak in the first 20 seconds,3.78,0.466,3.73,0.321,NaN,NaN
502,1693899807.5,2023-09-05 07:43:27,500,+12.45,+0.436,+0.08,+37.9,0.5,0.872,55,27.7,0.44,124.2,10,NaN,NaN,7075,14,60,20,1260,0.5,Large peak in the first 20 seconds,3.78,0.466,3.73,0.321,NaN,NaN
503,1693899807.75,2023-09-05 07:43:27,750,+12.52,+0.438,+0.08,+37.9,0.5,0.876,55,27.7,0.44,124.2,10,NaN,NaN,7075,14,60,20,1260,0.5,Large peak in the first 20 seconds,3.78,0.466,3.73,0.321,NaN,NaN
504,1693899808,2023-09-05 07:43:28,000,+12.60,+0.441,+0.08,+37.9,0.5,0.882,55,27.7,0.44,124.2,10,NaN,NaN,7075,14,60,20,1260,0.5,Large peak in the first 20 seconds,3.78,0.466,3.73,0.321,NaN,NaN
505,1693899808.25,2023-09-05 07:43:28,250,+12.62,+0.442,+0.08,+37.9,0.5,0.884,55,27.7,0.44,124.2,10,NaN,NaN,7075,14,60,20,1260,0.5,Large peak in the first 20 seconds,3.78,0.466,3.73,0.321,NaN,NaN
506,1693899808.5,2023-09-05 07:43:28,500,+12.71,+0.445,+0.08,+37.9,0.5,0.89,55,27.7,0.44,124.2,10,NaN,NaN,7075,14,60,20,1260,0.5,Large peak in the first 20 seconds,3.78,0.466,3.73,0.321,NaN,NaN
507,1693899808.75,2023-09-05 07:43:28,750,+12.75,+0.448,+0.08,+37.9,0.5,0.896,55,27.7,0.44,124.2,10,NaN,NaN,7075,14,60,20,1260,0.5,Large peak in the first 20 seconds,3.78,0.466,3.73,0.321,NaN,NaN
508,1693899809,2023-09-05 07:43:29,000,+12.81,+0.450,+0.08,+37.9,0.5,0.9,55,27.7,0.44,124.2,10,NaN,NaN,7075,14,60,20,1260,0.5,Large peak in the first 20 seconds,3.78,0.466,3.73,0.321,NaN,NaN
509,1693899809.25,2023-09-05 07:43:29,250,+12.87,+0.453,+0.08,+37.9,0.5,0.906,55,27.7,0.44,124.2,10,NaN,NaN,7075,14,60,20,1260,0.5,Large peak in the first 20 seconds,3.78,0.466,3.73,0.321,NaN,NaN
510,1693899809.5,2023-09-05 07:43:29,500,+12.92,+0.455,+0.08,+37.9,0.5,0.91,55,27.7,0.44,124.2,10,NaN,NaN,7075,14,60,20,1260,0.5,Large peak in the first 20 seconds,3.78,0.466,3.73,0.321,NaN,NaN
511,1693899809.75,2023-09-05 07:43:29,750,+13.00,+0.458,+0.09,+37.9,0.5,0.916,55,27.7,0.44,124.2,10,NaN,NaN,7075,14,60,20,1260,0.5,Large peak in the first 20 seconds,3.78,0.466,3.73,0.321,NaN,NaN
512,1693899810,2023-09-05 07:43:30,000,+13.02,+0.455,+0.08,+37.9,0.5,0.91,55,27.7,0.44,124.2,10,NaN,NaN,7075,14,60,20,1260,0.5,Large peak in the first 20 seconds,3.78,0.466,3.73,0.321,NaN,NaN
513,1693899810.25,2023-09-05 07:43:30,250,+13.11,+0.458,+0.08,+37.9,0.5,0.916,55,27.7,0.44,124.2,10,NaN,NaN,7075,14,60,20,1260,0.5,Large peak in the first 20 seconds,3.78,0.466,3.73,0.321,NaN,NaN
514,1693899810.5,2023-09-05 07:43:30,500,+13.17,+0.460,+0.08,+37.9,0.5,0.92,55,27.7,0.44,124.2,10,NaN,NaN,7075,14,60,20,1260,0.5,Large peak in the first 20 seconds,3.78,0.466,3.73,0.321,NaN,NaN
515,1693899810.75,2023-09-05 07:43:30,750,+13.21,+0.463,+0.08,+37.9,0.5,0.926,55,27.7,0.44,124.2,10,NaN,NaN,7075,14,60,20,1260,0.5,Large peak in the first 20 seconds,3.78,0.466,3.73,0.321,NaN,NaN
516,1693899811,2023-09-05 07:43:31,000,+13.30,+0.466,+0.08,+37.9,0.5,0.932,55,27.7,0.44,124.2,10,NaN,NaN,7075,14,60,20,1260,0.5,Large peak in the first 20 seconds,3.78,0.466,3.73,0.321,NaN,NaN
517,1693899811.25,2023-09-05 07:43:31,250,+13.31,+0.468,+0.09,+37.9,0.5,0.936,55,27.7,0.44,124.2,10,NaN,NaN,7075,14,60,20,1260,0.5,Large peak in the first 20 seconds,3.78,0.466,3.73,0.321,NaN,NaN
518,1693899811.5,2023-09-05 07:43:31,500,+13.41,+0.470,+0.08,+37.9,0.5,0.94,55,27.7,0.44,124.2,10,NaN,NaN,7075,14,60,20,1260,0.5,Large peak in the first 20 seconds,3.78,0.466,3.73,0.321,NaN,NaN
519,1693899811.75,2023-09-05 07:43:31,750,+13.42,+0.470,+0.09,+37.9,0.5,0.94,55,27.7,0.44,124.2,10,NaN,NaN,7075,14,60,20,1260,0.5,Large peak in the first 20 seconds,3.78,0.466,3.73,0.321,NaN,NaN
520,1693899812,2023-09-05 07:43:32,000,+13.51,+0.472,+0.09,+37.9,0.5,0.944,55,27.7,0.44,124.2,10,NaN,NaN,7075,14,60,20,1260,0.5,Large peak in the first 20 seconds,3.78,0.466,3.73,0.321,NaN,NaN
521,1693899812.25,2023-09-05 07:43:32,250,+13.59,+0.475,+0.10,+37.9,0.5,0.95,55,27.7,0.44,124.2,10,NaN,NaN,7075,14,60,20,1260,0.5,Large peak in the first 20 seconds,3.78,0.466,3.73,0.321,NaN,NaN
522,1693899812.5,2023-09-05 07:43:32,500,+13.62,+0.478,+0.09,+37.9,0.5,0.956,55,27.7,0.44,124.2,10,NaN,NaN,7075,14,60,20,1260,0.5,Large peak in the first 20 seconds,3.78,0.466,3.73,0.321,NaN,NaN
523,1693899812.75,2023-09-05 07:43:32,750,+13.70,+0.482,+0.09,+37.9,0.5,0.964,55,27.7,0.44,124.2,10,NaN,NaN,7075,14,60,20,1260,0.5,Large peak in the first 20 seconds,3.78,0.466,3.73,0.321,NaN,NaN
524,1693899813,2023-09-05 07:43:33,000,+13.71,+0.482,+0.08,+37.9,0.5,0.964,55,27.7,0.44,124.2,10,NaN,NaN,7075,14,60,20,1260,0.5,Large peak in the first 20 seconds,3.78,0.466,3.73,0.321,NaN,NaN
525,1693899813.25,2023-09-05 07:43:33,250,+13.81,+0.485,+0.09,+37.9,0.5,0.97,55,27.7,0.44,124.2,10,NaN,NaN,7075,14,60,20,1260,0.5,Large peak in the first 20 seconds,3.78,0.466,3.73,0.321,NaN,NaN
526,1693899813.5,2023-09-05 07:43:33,500,+13.87,+0.487,+0.08,+37.9,0.5,0.974,55,27.7,0.44,124.2,10,NaN,NaN,7075,14,60,20,1260,0.5,Large peak in the first 20 seconds,3.78,0.466,3.73,0.321,NaN,NaN
527,1693899813.75,2023-09-05 07:43:33,750,+13.91,+0.490,+0.09,+37.9,0.5,0.98,55,27.7,0.44,124.2,10,NaN,NaN,7075,14,60,20,1260,0.5,Large peak in the first 20 seconds,3.78,0.466,3.73,0.321,NaN,NaN
528,1693899814,2023-09-05 07:43:34,000,+13.98,+0.493,+0.08,+37.9,0.5,0.986,55,27.7,0.44,124.2,10,NaN,NaN,7075,14,60,20,1260,0.5,Large peak in the first 20 seconds,3.78,0.466,3.73,0.321,NaN,NaN
529,1693899814.25,2023-09-05 07:43:34,250,+14.01,+0.495,+0.09,+37.9,0.5,0.99,55,27.7,0.44,124.2,10,NaN,NaN,7075,14,60,20,1260,0.5,Large peak in the first 20 seconds,3.78,0.466,3.73,0.321,NaN,NaN
530,1693899814.5,2023-09-05 07:43:34,500,+14.01,+0.491,+0.09,+37.9,0.5,0.982,55,27.7,0.44,124.2,10,NaN,NaN,7075,14,60,20,1260,0.5,Large peak in the first 20 seconds,3.78,0.466,3.73,0.321,NaN,NaN
531,1693899814.75,2023-09-05 07:43:34,750,+14.01,+0.482,+0.09,+37.9,0.5,0.964,55,27.7,0.44,124.2,10,NaN,NaN,7075,14,60,20,1260,0.5,Large peak in the first 20 seconds,3.78,0.466,3.73,0.321,NaN,NaN
532,1693899815,2023-09-05 07:43:35,000,+14.01,+0.474,+0.08,+37.9,0.5,0.948,55,27.7,0.44,124.2,10,NaN,NaN,7075,14,60,20,1260,0.5,Large peak in the first 20 seconds,3.78,0.466,3.73,0.321,NaN,NaN
533,1693899815.25,2023-09-05 07:43:35,250,+14.01,+0.460,+0.09,+38.0,0.5,0.92,55,27.7,0.44,124.2,10,NaN,NaN,7075,14,60,20,1260,0.5,Large peak in the first 20 seconds,3.78,0.466,3.73,0.321,NaN,NaN
534,1693899815.5,2023-09-05 07:43:35,500,+14.01,+0.450,+0.08,+38.0,0.5,0.9,55,27.7,0.44,124.2,10,NaN,NaN,7075,14,60,20,1260,0.5,Large peak in the first 20 seconds,3.78,0.466,3.73,0.321,NaN,NaN
535,1693899815.75,2023-09-05 07:43:35,750,+14.01,+0.442,+0.09,+38.0,0.5,0.884,55,27.7,0.44,124.2,10,NaN,NaN,7075,14,60,20,1260,0.5,Large peak in the first 20 seconds,3.78,0.466,3.73,0.321,NaN,NaN
536,1693899816,2023-09-05 07:43:36,000,+14.01,+0.436,+0.09,+37.9,0.5,0.872,55,27.7,0.44,124.2,10,NaN,NaN,7075,14,60,20,1260,0.5,Large peak in the first 20 seconds,3.78,0.466,3.73,0.321,NaN,NaN
537,1693899816.25,2023-09-05 07:43:36,250,+14.01,+0.431,+0.10,+37.9,0.5,0.862,55,27.7,0.44,124.2,10,NaN,NaN,7075,14,60,20,1260,0.5,Large peak in the first 20 seconds,3.78,0.466,3.73,0.321,NaN,NaN
538,1693899816.5,2023-09-05 07:43:36,500,+14.01,+0.427,+0.09,+37.9,0.5,0.854,55,27.7,0.44,124.2,10,NaN,NaN,7075,14,60,20,1260,0.5,Large peak in the first 20 seconds,3.78,0.466,3.73,0.321,NaN,NaN
539,1693899816.75,2023-09-05 07:43:36,750,+14.01,+0.424,+0.09,+37.9,0.5,0.848,55,27.7,0.44,124.2,10,NaN,NaN,7075,14,60,20,1260,0.5,Large peak in the first 20 seconds,3.78,0.466,3.73,0.321,NaN,NaN
540,1693899817,2023-09-05 07:43:37,000,+14.01,+0.421,+0.09,+37.9,0.5,0.842,55,27.7,0.44,124.2,10,NaN,NaN,7075,14,60,20,1260,0.5,Large peak in the first 20 seconds,3.78,0.466,3.73,0.321,NaN,NaN
541,1693899817.25,2023-09-05 07:43:37,250,+14.01,+0.419,+0.09,+37.9,0.5,0.838,55,27.7,0.44,124.2,10,NaN,NaN,7075,14,60,20,1260,0.5,Large peak in the first 20 seconds,3.78,0.466,3.73,0.321,NaN,NaN
542,1693899817.5,2023-09-05 07:43:37,500,+14.01,+0.418,+0.08,+37.9,0.5,0.836,55,27.7,0.44,124.2,10,NaN,NaN,7075,14,60,20,1260,0.5,Large peak in the first 20 seconds,3.78,0.466,3.73,0.321,NaN,NaN
543,1693899817.75,2023-09-05 07:43:37,750,+14.01,+0.416,+0.09,+37.9,0.5,0.832,55,27.7,0.44,124.2,10,NaN,NaN,7075,14,60,20,1260,0.5,Large peak in the first 20 seconds,3.78,0.466,3.73,0.321,NaN,NaN
544,1693899818,2023-09-05 07:43:38,000,+14.01,+0.414,+0.09,+37.9,0.5,0.828,55,27.7,0.44,124.2,10,NaN,NaN,7075,14,60,20,1260,0.5,Large peak in the first 20 seconds,3.78,0.466,3.73,0.321,NaN,NaN
545,1693899818.25,2023-09-05 07:43:38,250,+14.01,+0.413,+0.10,+37.9,0.5,0.826,55,27.7,0.44,124.2,10,NaN,NaN,7075,14,60,20,1260,0.5,Large peak in the first 20 seconds,3.78,0.466,3.73,0.321,NaN,NaN
546,1693899818.5,2023-09-05 07:43:38,500,+14.01,+0.413,+0.10,+37.9,0.5,0.826,55,27.7,0.44,124.2,10,NaN,NaN,7075,14,60,20,1260,0.5,Large peak in the first 20 seconds,3.78,0.466,3.73,0.321,NaN,NaN
547,1693899818.75,2023-09-05 07:43:38,750,+14.01,+0.412,+0.10,+37.9,0.5,0.824,55,27.7,0.44,124.2,10,NaN,NaN,7075,14,60,20,1260,0.5,Large peak in the first 20 seconds,3.78,0.466,3.73,0.321,NaN,NaN
548,1693899819,2023-09-05 07:43:39,000,+14.01,+0.411,+0.10,+37.9,0.5,0.822,55,27.7,0.44,124.2,10,NaN,NaN,7075,14,60,20,1260,0.5,Large peak in the first 20 seconds,3.78,0.466,3.73,0.321,NaN,NaN
549,1693899819.25,2023-09-05 07:43:39,250,+14.01,+0.411,+0.10,+37.9,0.5,0.822,55,27.7,0.44,124.2,10,NaN,NaN,7075,14,60,20,1260,0.5,Large peak in the first 20 seconds,3.78,0.466,3.73,0.321,NaN,NaN
550,1693899819.5,2023-09-05 07:43:39,500,+14.01,+0.410,+0.10,+37.9,0.5,0.82,55,27.7,0.44,124.2,10,NaN,NaN,7075,14,60,20,1260,0.5,Large peak in the first 20 seconds,3.78,0.466,3.73,0.321,NaN,NaN
551,1693899819.75,2023-09-05 07:43:39,750,+14.01,+0.410,+0.10,+37.9,0.5,0.82,55,27.7,0.44,124.2,10,NaN,NaN,7075,14,60,20,1260,0.5,Large peak in the first 20 seconds,3.78,0.466,3.73,0.321,NaN,NaN
552,1693899820,2023-09-05 07:43:40,000,+14.01,+0.409,+0.09,+37.9,0.5,0.818,55,27.7,0.44,124.2,10,NaN,NaN,7075,14,60,20,1260,0.5,Large peak in the first 20 seconds,3.78,0.466,3.73,0.321,NaN,NaN
553,1693899820.25,2023-09-05 07:43:40,250,+14.01,+0.409,+0.10,+37.9,0.5,0.818,55,27.7,0.44,124.2,10,NaN,NaN,7075,14,60,20,1260,0.5,Large peak in the first 20 seconds,3.78,0.466,3.73,0.321,NaN,NaN
554,1693899820.5,2023-09-05 07:43:40,500,+14.01,+0.408,+0.09,+37.9,0.5,0.816,55,27.7,0.44,124.2,10,NaN,NaN,7075,14,60,20,1260,0.5,Large peak in the first 20 seconds,3.78,0.466,3.73,0.321,NaN,NaN
555,1693899820.75,2023-09-05 07:43:40,750,+14.01,+0.408,+0.09,+37.9,0.5,0.816,55,27.7,0.44,124.2,10,NaN,NaN,7075,14,60,20,1260,0.5,Large peak in the first 20 seconds,3.78,0.466,3.73,0.321,NaN,NaN
556,1693899821,2023-09-05 07:43:41,000,+14.01,+0.407,+0.09,+37.9,0.5,0.814,55,27.7,0.44,124.2,10,NaN,NaN,7075,14,60,20,1260,0.5,Large peak in the first 20 seconds,3.78,0.466,3.73,0.321,NaN,NaN
557,1693899821.25,2023-09-05 07:43:41,250,+14.01,+0.407,+0.10,+37.9,0.5,0.814,55,27.7,0.44,124.2,10,NaN,NaN,7075,14,60,20,1260,0.5,Large peak in the first 20 seconds,3.78,0.466,3.73,0.321,NaN,NaN
558,1693899821.5,2023-09-05 07:43:41,500,+14.01,+0.407,+0.10,+37.9,0.5,0.814,55,27.7,0.44,124.2,10,NaN,NaN,7075,14,60,20,1260,0.5,Large peak in the first 20 seconds,3.78,0.466,3.73,0.321,NaN,NaN
559,1693899821.75,2023-09-05 07:43:41,750,+14.01,+0.407,+0.10,+37.9,0.5,0.814,55,27.7,0.44,124.2,10,NaN,NaN,7075,14,60,20,1260,0.5,Large peak in the first 20 seconds,3.78,0.466,3.73,0.321,NaN,NaN
560,1693899822,2023-09-05 07:43:42,000,+14.01,+0.407,+0.10,+37.9,0.5,0.814,55,27.7,0.44,124.2,10,NaN,NaN,7075,14,60,20,1260,0.5,Large peak in the first 20 seconds,3.78,0.466,3.73,0.321,NaN,NaN
561,1693899822.25,2023-09-05 07:43:42,250,+14.01,+0.407,+0.10,+37.9,0.5,0.814,55,27.7,0.44,124.2,10,NaN,NaN,7075,14,60,20,1260,0.5,Large peak in the first 20 seconds,3.78,0.466,3.73,0.321,NaN,NaN
562,1693899822.5,2023-09-05 07:43:42,500,+14.01,+0.407,+0.09,+37.9,0.5,0.814,55,27.7,0.44,124.2,10,NaN,NaN,7075,14,60,20,1260,0.5,Large peak in the first 20 seconds,3.78,0.466,3.73,0.321,NaN,NaN
563,1693899822.75,2023-09-05 07:43:42,750,+14.01,+0.407,+0.09,+37.9,0.5,0.814,55,27.7,0.44,124.2,10,NaN,NaN,7075,14,60,20,1260,0.5,Large peak in the first 20 seconds,3.78,0.466,3.73,0.321,NaN,NaN
564,1693899823,2023-09-05 07:43:43,000,+14.01,+0.407,+0.09,+37.9,0.5,0.814,55,27.7,0.44,124.2,10,NaN,NaN,7075,14,60,20,1260,0.5,Large peak in the first 20 seconds,3.78,0.466,3.73,0.321,NaN,NaN
565,1693899823.25,2023-09-05 07:43:43,250,+14.01,+0.407,+0.09,+37.9,0.5,0.814,55,27.7,0.44,124.2,10,NaN,NaN,7075,14,60,20,1260,0.5,Large peak in the first 20 seconds,3.78,0.466,3.73,0.321,NaN,NaN
566,1693899823.5,2023-09-05 07:43:43,500,+14.01,+0.407,+0.09,+37.9,0.5,0.814,55,27.7,0.44,124.2,10,NaN,NaN,7075,14,60,20,1260,0.5,Large peak in the first 20 seconds,3.78,0.466,3.73,0.321,NaN,NaN
567,1693899823.75,2023-09-05 07:43:43,750,+14.01,+0.407,+0.10,+37.9,0.5,0.814,55,27.7,0.44,124.2,10,NaN,NaN,7075,14,60,20,1260,0.5,Large peak in the first 20 seconds,3.78,0.466,3.73,0.321,NaN,NaN
568,1693899824,2023-09-05 07:43:44,000,+14.01,+0.407,+0.10,+37.9,0.5,0.814,55,27.7,0.44,124.2,10,NaN,NaN,7075,14,60,20,1260,0.5,Large peak in the first 20 seconds,3.78,0.466,3.73,0.321,NaN,NaN
569,1693899824.25,2023-09-05 07:43:44,250,+14.01,+0.407,+0.09,+37.9,0.5,0.814,55,27.7,0.44,124.2,10,NaN,NaN,7075,14,60,20,1260,0.5,Large peak in the first 20 seconds,3.78,0.466,3.73,0.321,NaN,NaN
570,1693899824.5,2023-09-05 07:43:44,500,+14.01,+0.407,+0.10,+37.9,0.5,0.814,55,27.7,0.44,124.2,10,NaN,NaN,7075,14,60,20,1260,0.5,Large peak in the first 20 seconds,3.78,0.466,3.73,0.321,NaN,NaN
571,1693899824.75,2023-09-05 07:43:44,750,+14.01,+0.407,+0.10,+37.9,0.5,0.814,55,27.7,0.44,124.2,10,NaN,NaN,7075,14,60,20,1260,0.5,Large peak in the first 20 seconds,3.78,0.466,3.73,0.321,NaN,NaN
572,1693899825,2023-09-05 07:43:45,000,+14.01,+0.407,+0.09,+37.9,0.5,0.814,55,27.7,0.44,124.2,10,NaN,NaN,7075,14,60,20,1260,0.5,Large peak in the first 20 seconds,3.78,0.466,3.73,0.321,NaN,NaN
573,1693899825.25,2023-09-05 07:43:45,250,+14.01,+0.407,+0.09,+37.9,0.5,0.814,55,27.7,0.44,124.2,10,NaN,NaN,7075,14,60,20,1260,0.5,Large peak in the first 20 seconds,3.78,0.466,3.73,0.321,NaN,NaN
574,1693899825.5,2023-09-05 07:43:45,500,+14.01,+0.407,+0.09,+37.9,0.5,0.814,55,27.7,0.44,124.2,10,NaN,NaN,7075,14,60,20,1260,0.5,Large peak in the first 20 seconds,3.78,0.466,3.73,0.321,NaN,NaN
575,1693899825.75,2023-09-05 07:43:45,750,+14.01,+0.408,+0.09,+38.0,0.5,0.816,55,27.7,0.44,124.2,10,NaN,NaN,7075,14,60,20,1260,0.5,Large peak in the first 20 seconds,3.78,0.466,3.73,0.321,NaN,NaN
576,1693899826,2023-09-05 07:43:46,000,+14.01,+0.408,+0.09,+37.9,0.5,0.816,55,27.7,0.44,124.2,10,NaN,NaN,7075,14,60,20,1260,0.5,Large peak in the first 20 seconds,3.78,0.466,3.73,0.321,NaN,NaN
577,1693899826.25,2023-09-05 07:43:46,250,+14.01,+0.408,+0.09,+38.0,0.5,0.816,55,27.7,0.44,124.2,10,NaN,NaN,7075,14,60,20,1260,0.5,Large peak in the first 20 seconds,3.78,0.466,3.73,0.321,NaN,NaN
578,1693899826.5,2023-09-05 07:43:46,500,+14.01,+0.408,+0.09,+38.0,0.5,0.816,55,27.7,0.44,124.2,10,NaN,NaN,7075,14,60,20,1260,0.5,Large peak in the first 20 seconds,3.78,0.466,3.73,0.321,NaN,NaN
579,1693899826.75,2023-09-05 07:43:46,750,+14.01,+0.409,+0.09,+38.0,0.5,0.818,55,27.7,0.44,124.2,10,NaN,NaN,7075,14,60,20,1260,0.5,Large peak in the first 20 seconds,3.78,0.466,3.73,0.321,NaN,NaN
580,1693899827,2023-09-05 07:43:47,000,+14.01,+0.408,+0.10,+38.0,0.5,0.816,55,27.7,0.44,124.2,10,NaN,NaN,7075,14,60,20,1260,0.5,Large peak in the first 20 seconds,3.78,0.466,3.73,0.321,NaN,NaN
581,1693899827.25,2023-09-05 07:43:47,250,+14.01,+0.408,+0.10,+38.0,0.5,0.816,55,27.7,0.44,124.2,10,NaN,NaN,7075,14,60,20,1260,0.5,Large peak in the first 20 seconds,3.78,0.466,3.73,0.321,NaN,NaN
582,1693899827.5,2023-09-05 07:43:47,500,+14.01,+0.408,+0.09,+38.0,0.5,0.816,55,27.7,0.44,124.2,10,NaN,NaN,7075,14,60,20,1260,0.5,Large peak in the first 20 seconds,3.78,0.466,3.73,0.321,NaN,NaN
583,1693899827.75,2023-09-05 07:43:47,750,+14.01,+0.407,+0.09,+37.9,0.5,0.814,55,27.7,0.44,124.2,10,NaN,NaN,7075,14,60,20,1260,0.5,Large peak in the first 20 seconds,3.78,0.466,3.73,0.321,NaN,NaN
584,1693899828,2023-09-05 07:43:48,000,+14.01,+0.407,+0.09,+37.9,0.5,0.814,55,27.7,0.44,124.2,10,NaN,NaN,7075,14,60,20,1260,0.5,Large peak in the first 20 seconds,3.78,0.466,3.73,0.321,NaN,NaN
585,1693899828.25,2023-09-05 07:43:48,250,+14.01,+0.407,+0.09,+38.0,0.5,0.814,55,27.7,0.44,124.2,10,NaN,NaN,7075,14,60,20,1260,0.5,Large peak in the first 20 seconds,3.78,0.466,3.73,0.321,NaN,NaN
586,1693899828.5,2023-09-05 07:43:48,500,+14.01,+0.407,+0.09,+38.0,0.5,0.814,55,27.7,0.44,124.2,10,NaN,NaN,7075,14,60,20,1260,0.5,Large peak in the first 20 seconds,3.78,0.466,3.73,0.321,NaN,NaN
