Repository: felipeRamonTalento/AutotreatCopy

File: 220_DATA_7075_14V60s+20min.csv (part 23 of 26)
Id,Timestamp,Time,MS,V,A,MV,T,Area1,current_density,humidity,ambient_temperature,bath_pH,bath_conductivity,diameter,roughness_average_b,roughness_standard_deviation_b,alloy,voltage,ramp_time,holding_time,experiment_time,area,observations,thickness_average_a,thickness_standard_deviation_a,thickness_average_b,thickness_standard_deviation_b,roughness_average_a,roughness_standard_deviation_a
4670,1693900849.5,2023-09-05 08:00:49,500,+14.01,+0.392,+0.09,+37.9,0.5,0.784,55,27.7,0.44,124.2,10,NaN,NaN,7075,14,60,20,1260,0.5,Large peak in the first 20 seconds,3.78,0.466,3.73,0.321,NaN,NaN
4671,1693900849.75,2023-09-05 08:00:49,750,+14.01,+0.392,+0.10,+37.9,0.5,0.784,55,27.7,0.44,124.2,10,NaN,NaN,7075,14,60,20,1260,0.5,Large peak in the first 20 seconds,3.78,0.466,3.73,0.321,NaN,NaN
4672,1693900850,2023-09-05 08:00:50,000,+14.01,+0.391,+0.09,+37.9,0.5,0.782,55,27.7,0.44,124.2,10,NaN,NaN,7075,14,60,20,1260,0.5,Large peak in the first 20 seconds,3.78,0.466,3.73,0.321,NaN,NaN
4673,1693900850.25,2023-09-05 08:00:50,250,+14.01,+0.391,+0.09,+37.9,0.5,0.782,55,27.7,0.44,124.2,10,NaN,NaN,7075,14,60,20,1260,0.5,Large peak in the first 20 seconds,3.78,0.466,3.73,0.321,NaN,NaN
4674,1693900850.5,2023-09-05 08:00:50,500,+14.02,+0.391,+0.09,+37.9,0.5,0.782,55,27.7,0.44,124.2,10,NaN,NaN,7075,14,60,20,1260,0.5,Large peak in the first 20 seconds,3.78,0.466,3.73,0.321,NaN,NaN
4675,1693900850.75,2023-09-05 08:00:50,750,+14.01,+0.391,+0.09,+37.9,0.5,0.782,55,27.7,0.44,124.2,10,NaN,NaN,7075,14,60,20,1260,0.5,Large peak in the first 20 seconds,3.78,0.466,3.73,0.321,NaN,NaN
4676,1693900851,2023-09-05 08:00:51,000,+14.01,+0.392,+0.09,+37.9,0.5,0.784,55,27.7,0.44,124.2,10,NaN,NaN,7075,14,60,20,1260,0.5,Large peak in the first 20 seconds,3.78,0.466,3.73,0.321,NaN,NaN
4677,1693900851.25,2023-09-05 08:00:51,250,+14.02,+0.392,+0.10,+38.0,0.5,0.784,55,27.7,0.44,124.2,10,NaN,NaN,7075,14,60,20,1260,0.5,Large peak in the first 20 seconds,3.78,0.466,3.73,0.321,NaN,NaN
4678,1693900851.5,2023-09-05 08:00:51,500,+14.01,+0.392,+0.09,+38.0,0.5,0.784,55,27.7,0.44,124.2,10,NaN,NaN,7075,14,60,20,1260,0.5,Large peak in the first 20 seconds,3.78,0.466,3.73,0.321,NaN,NaN
4679,1693900851.75,2023-09-05 08:00:51,750,+14.01,+0.392,+0.09,+38.0,0.5,0.784,55,27.7,0.44,124.2,10,NaN,NaN,7075,14,60,20,1260,0.5,Large peak in the first 20 seconds,3.78,0.466,3.73,0.321,NaN,NaN
4680,1693900852,2023-09-05 08:00:52,000,+14.02,+0.392,+0.09,+38.0,0.5,0.784,55,27.7,0.44,124.2,10,NaN,NaN,7075,14,60,20,1260,0.5,Large peak in the first 20 seconds,3.78,0.466,3.73,0.321,NaN,NaN
4681,1693900852.25,2023-09-05 08:00:52,250,+14.02,+0.393,+0.10,+38.0,0.5,0.786,55,27.7,0.44,124.2,10,NaN,NaN,7075,14,60,20,1260,0.5,Large peak in the first 20 seconds,3.78,0.466,3.73,0.321,NaN,NaN
4682,1693900852.5,2023-09-05 08:00:52,500,+14.02,+0.393,+0.09,+37.9,0.5,0.786,55,27.7,0.44,124.2,10,NaN,NaN,7075,14,60,20,1260,0.5,Large peak in the first 20 seconds,3.78,0.466,3.73,0.321,NaN,NaN
4683,1693900852.75,2023-09-05 08:00:52,750,+14.01,+0.394,+0.09,+37.9,0.5,0.788,55,27.7,0.44,124.2,10,NaN,NaN,7075,14,60,20,1260,0.5,Large peak in the first 20 seconds,3.78,0.466,3.73,0.321,NaN,NaN
4684,1693900853,2023-09-05 08:00:53,000,+14.02,+0.394,+0.09,+37.9,0.5,0.788,55,27.7,0.44,124.2,10,NaN,NaN,7075,14,60,20,1260,0.5,Large peak in the first 20 seconds,3.78,0.466,3.73,0.321,NaN,NaN
4685,1693900853.25,2023-09-05 08:00:53,250,+14.01,+0.394,+0.09,+37.9,0.5,0.788,55,27.7,0.44,124.2,10,NaN,NaN,7075,14,60,20,1260,0.5,Large peak in the first 20 seconds,3.78,0.466,3.73,0.321,NaN,NaN
4686,1693900853.5,2023-09-05 08:00:53,500,+14.01,+0.394,+0.09,+37.9,0.5,0.788,55,27.7,0.44,124.2,10,NaN,NaN,7075,14,60,20,1260,0.5,Large peak in the first 20 seconds,3.78,0.466,3.73,0.321,NaN,NaN
4687,1693900853.75,2023-09-05 08:00:53,750,+14.02,+0.393,+0.10,+37.9,0.5,0.786,55,27.7,0.44,124.2,10,NaN,NaN,7075,14,60,20,1260,0.5,Large peak in the first 20 seconds,3.78,0.466,3.73,0.321,NaN,NaN
4688,1693900854,2023-09-05 08:00:54,000,+14.02,+0.393,+0.09,+37.9,0.5,0.786,55,27.7,0.44,124.2,10,NaN,NaN,7075,14,60,20,1260,0.5,Large peak in the first 20 seconds,3.78,0.466,3.73,0.321,NaN,NaN
4689,1693900854.25,2023-09-05 08:00:54,250,+14.01,+0.393,+0.10,+37.9,0.5,0.786,55,27.7,0.44,124.2,10,NaN,NaN,7075,14,60,20,1260,0.5,Large peak in the first 20 seconds,3.78,0.466,3.73,0.321,NaN,NaN
4690,1693900854.5,2023-09-05 08:00:54,500,+14.02,+0.394,+0.09,+37.9,0.5,0.788,55,27.7,0.44,124.2,10,NaN,NaN,7075,14,60,20,1260,0.5,Large peak in the first 20 seconds,3.78,0.466,3.73,0.321,NaN,NaN
4691,1693900854.75,2023-09-05 08:00:54,750,+14.02,+0.394,+0.09,+37.9,0.5,0.788,55,27.7,0.44,124.2,10,NaN,NaN,7075,14,60,20,1260,0.5,Large peak in the first 20 seconds,3.78,0.466,3.73,0.321,NaN,NaN
4692,1693900855,2023-09-05 08:00:55,000,+14.02,+0.395,+0.09,+37.9,0.5,0.79,55,27.7,0.44,124.2,10,NaN,NaN,7075,14,60,20,1260,0.5,Large peak in the first 20 seconds,3.78,0.466,3.73,0.321,NaN,NaN
4693,1693900855.25,2023-09-05 08:00:55,250,+14.02,+0.395,+0.09,+37.9,0.5,0.79,55,27.7,0.44,124.2,10,NaN,NaN,7075,14,60,20,1260,0.5,Large peak in the first 20 seconds,3.78,0.466,3.73,0.321,NaN,NaN
4694,1693900855.5,2023-09-05 08:00:55,500,+14.02,+0.395,+0.09,+37.9,0.5,0.79,55,27.7,0.44,124.2,10,NaN,NaN,7075,14,60,20,1260,0.5,Large peak in the first 20 seconds,3.78,0.466,3.73,0.321,NaN,NaN
4695,1693900855.75,2023-09-05 08:00:55,750,+14.02,+0.394,+0.10,+37.9,0.5,0.788,55,27.7,0.44,124.2,10,NaN,NaN,7075,14,60,20,1260,0.5,Large peak in the first 20 seconds,3.78,0.466,3.73,0.321,NaN,NaN
4696,1693900856,2023-09-05 08:00:56,000,+14.01,+0.394,+0.09,+37.9,0.5,0.788,55,27.7,0.44,124.2,10,NaN,NaN,7075,14,60,20,1260,0.5,Large peak in the first 20 seconds,3.78,0.466,3.73,0.321,NaN,NaN
4697,1693900856.25,2023-09-05 08:00:56,250,+14.01,+0.393,+0.10,+37.9,0.5,0.786,55,27.7,0.44,124.2,10,NaN,NaN,7075,14,60,20,1260,0.5,Large peak in the first 20 seconds,3.78,0.466,3.73,0.321,NaN,NaN
4698,1693900856.5,2023-09-05 08:00:56,500,+14.01,+0.393,+0.09,+37.9,0.5,0.786,55,27.7,0.44,124.2,10,NaN,NaN,7075,14,60,20,1260,0.5,Large peak in the first 20 seconds,3.78,0.466,3.73,0.321,NaN,NaN
4699,1693900856.75,2023-09-05 08:00:56,750,+14.01,+0.393,+0.09,+37.9,0.5,0.786,55,27.7,0.44,124.2,10,NaN,NaN,7075,14,60,20,1260,0.5,Large peak in the first 20 seconds,3.78,0.466,3.73,0.321,NaN,NaN
4700,1693900857,2023-09-05 08:00:57,000,+14.02,+0.393,+0.09,+37.9,0.5,0.786,55,27.7,0.44,124.2,10,NaN,NaN,7075,14,60,20,1260,0.5,Large peak in the first 20 seconds,3.78,0.466,3.73,0.321,NaN,NaN
4701,1693900857.25,2023-09-05 08:00:57,250,+14.01,+0.392,+0.09,+37.9,0.5,0.784,55,27.7,0.44,124.2,10,NaN,NaN,7075,14,60,20,1260,0.5,Large peak in the first 20 seconds,3.78,0.466,3.73,0.321,NaN,NaN
4702,1693900857.5,2023-09-05 08:00:57,500,+14.02,+0.392,+0.09,+37.9,0.5,0.784,55,27.7,0.44,124.2,10,NaN,NaN,7075,14,60,20,1260,0.5,Large peak in the first 20 seconds,3.78,0.466,3.73,0.321,NaN,NaN
4703,1693900857.75,2023-09-05 08:00:57,750,+14.02,+0.392,+0.09,+37.9,0.5,0.784,55,27.7,0.44,124.2,10,NaN,NaN,7075,14,60,20,1260,0.5,Large peak in the first 20 seconds,3.78,0.466,3.73,0.321,NaN,NaN
4704,1693900858,2023-09-05 08:00:58,000,+14.01,+0.392,+0.09,+37.9,0.5,0.784,55,27.7,0.44,124.2,10,NaN,NaN,7075,14,60,20,1260,0.5,Large peak in the first 20 seconds,3.78,0.466,3.73,0.321,NaN,NaN
4705,1693900858.25,2023-09-05 08:00:58,250,+14.02,+0.392,+0.09,+37.9,0.5,0.784,55,27.7,0.44,124.2,10,NaN,NaN,7075,14,60,20,1260,0.5,Large peak in the first 20 seconds,3.78,0.466,3.73,0.321,NaN,NaN
4706,1693900858.5,2023-09-05 08:00:58,500,+14.01,+0.392,+0.09,+37.9,0.5,0.784,55,27.7,0.44,124.2,10,NaN,NaN,7075,14,60,20,1260,0.5,Large peak in the first 20 seconds,3.78,0.466,3.73,0.321,NaN,NaN
4707,1693900858.75,2023-09-05 08:00:58,750,+14.01,+0.392,+0.09,+37.9,0.5,0.784,55,27.7,0.44,124.2,10,NaN,NaN,7075,14,60,20,1260,0.5,Large peak in the first 20 seconds,3.78,0.466,3.73,0.321,NaN,NaN
4708,1693900859,2023-09-05 08:00:59,000,+14.01,+0.392,+0.09,+37.9,0.5,0.784,55,27.7,0.44,124.2,10,NaN,NaN,7075,14,60,20,1260,0.5,Large peak in the first 20 seconds,3.78,0.466,3.73,0.321,NaN,NaN
4709,1693900859.25,2023-09-05 08:00:59,250,+14.01,+0.392,+0.09,+37.9,0.5,0.784,55,27.7,0.44,124.2,10,NaN,NaN,7075,14,60,20,1260,0.5,Large peak in the first 20 seconds,3.78,0.466,3.73,0.321,NaN,NaN
4710,1693900859.5,2023-09-05 08:00:59,500,+14.02,+0.393,+0.10,+37.9,0.5,0.786,55,27.7,0.44,124.2,10,NaN,NaN,7075,14,60,20,1260,0.5,Large peak in the first 20 seconds,3.78,0.466,3.73,0.321,NaN,NaN
4711,1693900859.75,2023-09-05 08:00:59,750,+14.02,+0.393,+0.09,+37.9,0.5,0.786,55,27.7,0.44,124.2,10,NaN,NaN,7075,14,60,20,1260,0.5,Large peak in the first 20 seconds,3.78,0.466,3.73,0.321,NaN,NaN
4712,1693900860,2023-09-05 08:01:00,000,+14.02,+0.393,+0.09,+37.9,0.5,0.786,55,27.7,0.44,124.2,10,NaN,NaN,7075,14,60,20,1260,0.5,Large peak in the first 20 seconds,3.78,0.466,3.73,0.321,NaN,NaN
4713,1693900860.25,2023-09-05 08:01:00,250,+14.02,+0.393,+0.09,+37.9,0.5,0.786,55,27.7,0.44,124.2,10,NaN,NaN,7075,14,60,20,1260,0.5,Large peak in the first 20 seconds,3.78,0.466,3.73,0.321,NaN,NaN
4714,1693900860.5,2023-09-05 08:01:00,500,+14.02,+0.393,+0.09,+37.9,0.5,0.786,55,27.7,0.44,124.2,10,NaN,NaN,7075,14,60,20,1260,0.5,Large peak in the first 20 seconds,3.78,0.466,3.73,0.321,NaN,NaN
4715,1693900860.75,2023-09-05 08:01:00,750,+14.01,+0.393,+0.09,+37.9,0.5,0.786,55,27.7,0.44,124.2,10,NaN,NaN,7075,14,60,20,1260,0.5,Large peak in the first 20 seconds,3.78,0.466,3.73,0.321,NaN,NaN
4716,1693900861,2023-09-05 08:01:01,000,+14.01,+0.393,+0.09,+37.9,0.5,0.786,55,27.7,0.44,124.2,10,NaN,NaN,7075,14,60,20,1260,0.5,Large peak in the first 20 seconds,3.78,0.466,3.73,0.321,NaN,NaN
4717,1693900861.25,2023-09-05 08:01:01,250,+14.01,+0.393,+0.09,+37.9,0.5,0.786,55,27.7,0.44,124.2,10,NaN,NaN,7075,14,60,20,1260,0.5,Large peak in the first 20 seconds,3.78,0.466,3.73,0.321,NaN,NaN
4718,1693900861.5,2023-09-05 08:01:01,500,+14.01,+0.393,+0.10,+37.9,0.5,0.786,55,27.7,0.44,124.2,10,NaN,NaN,7075,14,60,20,1260,0.5,Large peak in the first 20 seconds,3.78,0.466,3.73,0.321,NaN,NaN
4719,1693900861.75,2023-09-05 08:01:01,750,+14.02,+0.392,+0.10,+37.9,0.5,0.784,55,27.7,0.44,124.2,10,NaN,NaN,7075,14,60,20,1260,0.5,Large peak in the first 20 seconds,3.78,0.466,3.73,0.321,NaN,NaN
4720,1693900862,2023-09-05 08:01:02,000,+14.01,+0.392,+0.10,+37.9,0.5,0.784,55,27.7,0.44,124.2,10,NaN,NaN,7075,14,60,20,1260,0.5,Large peak in the first 20 seconds,3.78,0.466,3.73,0.321,NaN,NaN
4721,1693900862.25,2023-09-05 08:01:02,250,+14.01,+0.391,+0.09,+37.9,0.5,0.782,55,27.7,0.44,124.2,10,NaN,NaN,7075,14,60,20,1260,0.5,Large peak in the first 20 seconds,3.78,0.466,3.73,0.321,NaN,NaN
4722,1693900862.5,2023-09-05 08:01:02,500,+14.02,+0.391,+0.09,+37.9,0.5,0.782,55,27.7,0.44,124.2,10,NaN,NaN,7075,14,60,20,1260,0.5,Large peak in the first 20 seconds,3.78,0.466,3.73,0.321,NaN,NaN
4723,1693900862.75,2023-09-05 08:01:02,750,+14.02,+0.391,+0.09,+37.9,0.5,0.782,55,27.7,0.44,124.2,10,NaN,NaN,7075,14,60,20,1260,0.5,Large peak in the first 20 seconds,3.78,0.466,3.73,0.321,NaN,NaN
4724,1693900863,2023-09-05 08:01:03,000,+14.02,+0.391,+0.09,+37.9,0.5,0.782,55,27.7,0.44,124.2,10,NaN,NaN,7075,14,60,20,1260,0.5,Large peak in the first 20 seconds,3.78,0.466,3.73,0.321,NaN,NaN
4725,1693900863.25,2023-09-05 08:01:03,250,+14.02,+0.391,+0.09,+37.9,0.5,0.782,55,27.7,0.44,124.2,10,NaN,NaN,7075,14,60,20,1260,0.5,Large peak in the first 20 seconds,3.78,0.466,3.73,0.321,NaN,NaN
4726,1693900863.5,2023-09-05 08:01:03,500,+14.02,+0.392,+0.09,+37.9,0.5,0.784,55,27.7,0.44,124.2,10,NaN,NaN,7075,14,60,20,1260,0.5,Large peak in the first 20 seconds,3.78,0.466,3.73,0.321,NaN,NaN
4727,1693900863.75,2023-09-05 08:01:03,750,+14.01,+0.391,+0.09,+37.9,0.5,0.782,55,27.7,0.44,124.2,10,NaN,NaN,7075,14,60,20,1260,0.5,Large peak in the first 20 seconds,3.78,0.466,3.73,0.321,NaN,NaN
4728,1693900864,2023-09-05 08:01:04,000,+14.01,+0.392,+0.10,+37.9,0.5,0.784,55,27.7,0.44,124.2,10,NaN,NaN,7075,14,60,20,1260,0.5,Large peak in the first 20 seconds,3.78,0.466,3.73,0.321,NaN,NaN
4729,1693900864.25,2023-09-05 08:01:04,250,+14.01,+0.392,+0.09,+37.9,0.5,0.784,55,27.7,0.44,124.2,10,NaN,NaN,7075,14,60,20,1260,0.5,Large peak in the first 20 seconds,3.78,0.466,3.73,0.321,NaN,NaN
4730,1693900864.5,2023-09-05 08:01:04,500,+14.02,+0.392,+0.10,+37.9,0.5,0.784,55,27.7,0.44,124.2,10,NaN,NaN,7075,14,60,20,1260,0.5,Large peak in the first 20 seconds,3.78,0.466,3.73,0.321,NaN,NaN
4731,1693900864.75,2023-09-05 08:01:04,750,+14.01,+0.392,+0.09,+37.9,0.5,0.784,55,27.7,0.44,124.2,10,NaN,NaN,7075,14,60,20,1260,0.5,Large peak in the first 20 seconds,3.78,0.466,3.73,0.321,NaN,NaN
4732,1693900865,2023-09-05 08:01:05,000,+14.02,+0.393,+0.09,+37.9,0.5,0.786,55,27.7,0.44,124.2,10,NaN,NaN,7075,14,60,20,1260,0.5,Large peak in the first 20 seconds,3.78,0.466,3.73,0.321,NaN,NaN
4733,1693900865.25,2023-09-05 08:01:05,250,+14.02,+0.393,+0.09,+37.9,0.5,0.786,55,27.7,0.44,124.2,10,NaN,NaN,7075,14,60,20,1260,0.5,Large peak in the first 20 seconds,3.78,0.466,3.73,0.321,NaN,NaN
4734,1693900865.5,2023-09-05 08:01:05,500,+14.01,+0.394,+0.09,+37.9,0.5,0.788,55,27.7,0.44,124.2,10,NaN,NaN,7075,14,60,20,1260,0.5,Large peak in the first 20 seconds,3.78,0.466,3.73,0.321,NaN,NaN
4735,1693900865.75,2023-09-05 08:01:05,750,+14.01,+0.394,+0.09,+37.9,0.5,0.788,55,27.7,0.44,124.2,10,NaN,NaN,7075,14,60,20,1260,0.5,Large peak in the first 20 seconds,3.78,0.466,3.73,0.321,NaN,NaN
4736,1693900866,2023-09-05 08:01:06,000,+14.01,+0.394,+0.10,+37.9,0.5,0.788,55,27.7,0.44,124.2,10,NaN,NaN,7075,14,60,20,1260,0.5,Large peak in the first 20 seconds,3.78,0.466,3.73,0.321,NaN,NaN
4737,1693900866.25,2023-09-05 08:01:06,250,+14.01,+0.394,+0.10,+37.9,0.5,0.788,55,27.7,0.44,124.2,10,NaN,NaN,7075,14,60,20,1260,0.5,Large peak in the first 20 seconds,3.78,0.466,3.73,0.321,NaN,NaN
4738,1693900866.5,2023-09-05 08:01:06,500,+14.01,+0.393,+0.10,+37.9,0.5,0.786,55,27.7,0.44,124.2,10,NaN,NaN,7075,14,60,20,1260,0.5,Large peak in the first 20 seconds,3.78,0.466,3.73,0.321,NaN,NaN
4739,1693900866.75,2023-09-05 08:01:06,750,+14.01,+0.393,+0.09,+37.9,0.5,0.786,55,27.7,0.44,124.2,10,NaN,NaN,7075,14,60,20,1260,0.5,Large peak in the first 20 seconds,3.78,0.466,3.73,0.321,NaN,NaN
4740,1693900867,2023-09-05 08:01:07,000,+14.01,+0.393,+0.10,+37.9,0.5,0.786,55,27.7,0.44,124.2,10,NaN,NaN,7075,14,60,20,1260,0.5,Large peak in the first 20 seconds,3.78,0.466,3.73,0.321,NaN,NaN
4741,1693900867.25,2023-09-05 08:01:07,250,+14.02,+0.393,+0.09,+37.9,0.5,0.786,55,27.7,0.44,124.2,10,NaN,NaN,7075,14,60,20,1260,0.5,Large peak in the first 20 seconds,3.78,0.466,3.73,0.321,NaN,NaN
4742,1693900867.5,2023-09-05 08:01:07,500,+14.02,+0.393,+0.09,+37.9,0.5,0.786,55,27.7,0.44,124.2,10,NaN,NaN,7075,14,60,20,1260,0.5,Large peak in the first 20 seconds,3.78,0.466,3.73,0.321,NaN,NaN
4743,1693900867.75,2023-09-05 08:01:07,750,+14.01,+0.393,+0.09,+37.9,0.5,0.786,55,27.7,0.44,124.2,10,NaN,NaN,7075,14,60,20,1260,0.5,Large peak in the first 20 seconds,3.78,0.466,3.73,0.321,NaN,NaN
4744,1693900868,2023-09-05 08:01:08,000,+14.01,+0.393,+0.09,+37.9,0.5,0.786,55,27.7,0.44,124.2,10,NaN,NaN,7075,14,60,20,1260,0.5,Large peak in the first 20 seconds,3.78,0.466,3.73,0.321,NaN,NaN
4745,1693900868.25,2023-09-05 08:01:08,250,+14.01,+0.393,+0.09,+37.9,0.5,0.786,55,27.7,0.44,124.2,10,NaN,NaN,7075,14,60,20,1260,0.5,Large peak in the first 20 seconds,3.78,0.466,3.73,0.321,NaN,NaN
4746,1693900868.5,2023-09-05 08:01:08,500,+14.01,+0.393,+0.09,+37.9,0.5,0.786,55,27.7,0.44,124.2,10,NaN,NaN,7075,14,60,20,1260,0.5,Large peak in the first 20 seconds,3.78,0.466,3.73,0.321,NaN,NaN
4747,1693900868.75,2023-09-05 08:01:08,750,+14.02,+0.393,+0.09,+37.9,0.5,0.786,55,27.7,0.44,124.2,10,NaN,NaN,7075,14,60,20,1260,0.5,Large peak in the first 20 seconds,3.78,0.466,3.73,0.321,NaN,NaN
4748,1693900869,2023-09-05 08:01:09,000,+14.02,+0.393,+0.09,+37.9,0.5,0.786,55,27.7,0.44,124.2,10,NaN,NaN,7075,14,60,20,1260,0.5,Large peak in the first 20 seconds,3.78,0.466,3.73,0.321,NaN,NaN
4749,1693900869.25,2023-09-05 08:01:09,250,+14.02,+0.393,+0.09,+37.9,0.5,0.786,55,27.7,0.44,124.2,10,NaN,NaN,7075,14,60,20,1260,0.5,Large peak in the first 20 seconds,3.78,0.466,3.73,0.321,NaN,NaN
4750,1693900869.5,2023-09-05 08:01:09,500,+14.02,+0.393,+0.09,+37.9,0.5,0.786,55,27.7,0.44,124.2,10,NaN,NaN,7075,14,60,20,1260,0.5,Large peak in the first 20 seconds,3.78,0.466,3.73,0.321,NaN,NaN
4751,1693900869.75,2023-09-05 08:01:09,750,+14.02,+0.393,+0.09,+37.9,0.5,0.786,55,27.7,0.44,124.2,10,NaN,NaN,7075,14,60,20,1260,0.5,Large peak in the first 20 seconds,3.78,0.466,3.73,0.321,NaN,NaN
4752,1693900870,2023-09-05 08:01:10,000,+14.01,+0.393,+0.09,+37.9,0.5,0.786,55,27.7,0.44,124.2,10,NaN,NaN,7075,14,60,20,1260,0.5,Large peak in the first 20 seconds,3.78,0.466,3.73,0.321,NaN,NaN
4753,1693900870.25,2023-09-05 08:01:10,250,+14.02,+0.392,+0.09,+37.9,0.5,0.784,55,27.7,0.44,124.2,10,NaN,NaN,7075,14,60,20,1260,0.5,Large peak in the first 20 seconds,3.78,0.466,3.73,0.321,NaN,NaN
4754,1693900870.5,2023-09-05 08:01:10,500,+14.01,+0.392,+0.09,+37.9,0.5,0.784,55,27.7,0.44,124.2,10,NaN,NaN,7075,14,60,20,1260,0.5,Large peak in the first 20 seconds,3.78,0.466,3.73,0.321,NaN,NaN
4755,1693900870.75,2023-09-05 08:01:10,750,+14.01,+0.392,+0.09,+37.9,0.5,0.784,55,27.7,0.44,124.2,10,NaN,NaN,7075,14,60,20,1260,0.5,Large peak in the first 20 seconds,3.78,0.466,3.73,0.321,NaN,NaN
4756,1693900871,2023-09-05 08:01:11,000,+14.02,+0.392,+0.09,+37.9,0.5,0.784,55,27.7,0.44,124.2,10,NaN,NaN,7075,14,60,20,1260,0.5,Large peak in the first 20 seconds,3.78,0.466,3.73,0.321,NaN,NaN
4757,1693900871.25,2023-09-05 08:01:11,250,+14.01,+0.392,+0.09,+37.9,0.5,0.784,55,27.7,0.44,124.2,10,NaN,NaN,7075,14,60,20,1260,0.5,Large peak in the first 20 seconds,3.78,0.466,3.73,0.321,NaN,NaN
4758,1693900871.5,2023-09-05 08:01:11,500,+14.01,+0.391,+0.09,+37.9,0.5,0.782,55,27.7,0.44,124.2,10,NaN,NaN,7075,14,60,20,1260,0.5,Large peak in the first 20 seconds,3.78,0.466,3.73,0.321,NaN,NaN
4759,1693900871.75,2023-09-05 08:01:11,750,+14.02,+0.391,+0.09,+37.9,0.5,0.782,55,27.7,0.44,124.2,10,NaN,NaN,7075,14,60,20,1260,0.5,Large peak in the first 20 seconds,3.78,0.466,3.73,0.321,NaN,NaN
4760,1693900872,2023-09-05 08:01:12,000,+14.01,+0.391,+0.09,+37.9,0.5,0.782,55,27.7,0.44,124.2,10,NaN,NaN,7075,14,60,20,1260,0.5,Large peak in the first 20 seconds,3.78,0.466,3.73,0.321,NaN,NaN
4761,1693900872.25,2023-09-05 08:01:12,250,+14.01,+0.392,+0.09,+37.9,0.5,0.784,55,27.7,0.44,124.2,10,NaN,NaN,7075,14,60,20,1260,0.5,Large peak in the first 20 seconds,3.78,0.466,3.73,0.321,NaN,NaN
4762,1693900872.5,2023-09-05 08:01:12,500,+14.01,+0.392,+0.08,+37.9,0.5,0.784,55,27.7,0.44,124.2,10,NaN,NaN,7075,14,60,20,1260,0.5,Large peak in the first 20 seconds,3.78,0.466,3.73,0.321,NaN,NaN
4763,1693900872.75,2023-09-05 08:01:12,750,+14.01,+0.392,+0.09,+37.9,0.5,0.784,55,27.7,0.44,124.2,10,NaN,NaN,7075,14,60,20,1260,0.5,Large peak in the first 20 seconds,3.78,0.466,3.73,0.321,NaN,NaN
4764,1693900873,2023-09-05 08:01:13,000,+14.01,+0.392,+0.08,+37.9,0.5,0.784,55,27.7,0.44,124.2,10,NaN,NaN,7075,14,60,20,1260,0.5,Large peak in the first 20 seconds,3.78,0.466,3.73,0.321,NaN,NaN
4765,1693900873.25,2023-09-05 08:01:13,250,+14.01,+0.392,+0.09,+37.9,0.5,0.784,55,27.7,0.44,124.2,10,NaN,NaN,7075,14,60,20,1260,0.5,Large peak in the first 20 seconds,3.78,0.466,3.73,0.321,NaN,NaN
4766,1693900873.5,2023-09-05 08:01:13,500,+14.02,+0.391,+0.09,+37.9,0.5,0.782,55,27.7,0.44,124.2,10,NaN,NaN,7075,14,60,20,1260,0.5,Large peak in the first 20 seconds,3.78,0.466,3.73,0.321,NaN,NaN
4767,1693900873.75,2023-09-05 08:01:13,750,+14.02,+0.391,+0.10,+37.9,0.5,0.782,55,27.7,0.44,124.2,10,NaN,NaN,7075,14,60,20,1260,0.5,Large peak in the first 20 seconds,3.78,0.466,3.73,0.321,NaN,NaN
4768,1693900874,2023-09-05 08:01:14,000,+14.01,+0.390,+0.09,+37.9,0.5,0.78,55,27.7,0.44,124.2,10,NaN,NaN,7075,14,60,20,1260,0.5,Large peak in the first 20 seconds,3.78,0.466,3.73,0.321,NaN,NaN
4769,1693900874.25,2023-09-05 08:01:14,250,+14.02,+0.390,+0.10,+37.9,0.5,0.78,55,27.7,0.44,124.2,10,NaN,NaN,7075,14,60,20,1260,0.5,Large peak in the first 20 seconds,3.78,0.466,3.73,0.321,NaN,NaN
4770,1693900874.5,2023-09-05 08:01:14,500,+14.01,+0.390,+0.09,+37.9,0.5,0.78,55,27.7,0.44,124.2,10,NaN,NaN,7075,14,60,20,1260,0.5,Large peak in the first 20 seconds,3.78,0.466,3.73,0.321,NaN,NaN
4771,1693900874.75,2023-09-05 08:01:14,750,+14.01,+0.390,+0.10,+37.9,0.5,0.78,55,27.7,0.44,124.2,10,NaN,NaN,7075,14,60,20,1260,0.5,Large peak in the first 20 seconds,3.78,0.466,3.73,0.321,NaN,NaN
4772,1693900875,2023-09-05 08:01:15,000,+14.02,+0.390,+0.09,+37.9,0.5,0.78,55,27.7,0.44,124.2,10,NaN,NaN,7075,14,60,20,1260,0.5,Large peak in the first 20 seconds,3.78,0.466,3.73,0.321,NaN,NaN
4773,1693900875.25,2023-09-05 08:01:15,250,+14.01,+0.390,+0.09,+37.9,0.5,0.78,55,27.7,0.44,124.2,10,NaN,NaN,7075,14,60,20,1260,0.5,Large peak in the first 20 seconds,3.78,0.466,3.73,0.321,NaN,NaN
4774,1693900875.5,2023-09-05 08:01:15,500,+14.01,+0.390,+0.09,+37.9,0.5,0.78,55,27.7,0.44,124.2,10,NaN,NaN,7075,14,60,20,1260,0.5,Large peak in the first 20 seconds,3.78,0.466,3.73,0.321,NaN,NaN
4775,1693900875.75,2023-09-05 08:01:15,750,+14.01,+0.391,+0.09,+37.9,0.5,0.782,55,27.7,0.44,124.2,10,NaN,NaN,7075,14,60,20,1260,0.5,Large peak in the first 20 seconds,3.78,0.466,3.73,0.321,NaN,NaN
4776,1693900876,2023-09-05 08:01:16,000,+14.02,+0.391,+0.09,+37.9,0.5,0.782,55,27.7,0.44,124.2,10,NaN,NaN,7075,14,60,20,1260,0.5,Large peak in the first 20 seconds,3.78,0.466,3.73,0.321,NaN,NaN
4777,1693900876.25,2023-09-05 08:01:16,250,+14.01,+0.391,+0.10,+37.9,0.5,0.782,55,27.7,0.44,124.2,10,NaN,NaN,7075,14,60,20,1260,0.5,Large peak in the first 20 seconds,3.78,0.466,3.73,0.321,NaN,NaN
4778,1693900876.5,2023-09-05 08:01:16,500,+14.02,+0.391,+0.09,+37.9,0.5,0.782,55,27.7,0.44,124.2,10,NaN,NaN,7075,14,60,20,1260,0.5,Large peak in the first 20 seconds,3.78,0.466,3.73,0.321,NaN,NaN
4779,1693900876.75,2023-09-05 08:01:16,750,+14.01,+0.391,+0.10,+37.9,0.5,0.782,55,27.7,0.44,124.2,10,NaN,NaN,7075,14,60,20,1260,0.5,Large peak in the first 20 seconds,3.78,0.466,3.73,0.321,NaN,NaN
4780,1693900877,2023-09-05 08:01:17,000,+14.01,+0.391,+0.09,+37.9,0.5,0.782,55,27.7,0.44,124.2,10,NaN,NaN,7075,14,60,20,1260,0.5,Large peak in the first 20 seconds,3.78,0.466,3.73,0.321,NaN,NaN
4781,1693900877.25,2023-09-05 08:01:17,250,+14.01,+0.391,+0.10,+37.9,0.5,0.782,55,27.7,0.44,124.2,10,NaN,NaN,7075,14,60,20,1260,0.5,Large peak in the first 20 seconds,3.78,0.466,3.73,0.321,NaN,NaN
4782,1693900877.5,2023-09-05 08:01:17,500,+14.01,+0.390,+0.09,+37.9,0.5,0.78,55,27.7,0.44,124.2,10,NaN,NaN,7075,14,60,20,1260,0.5,Large peak in the first 20 seconds,3.78,0.466,3.73,0.321,NaN,NaN
4783,1693900877.75,2023-09-05 08:01:17,750,+14.01,+0.390,+0.10,+37.9,0.5,0.78,55,27.7,0.44,124.2,10,NaN,NaN,7075,14,60,20,1260,0.5,Large peak in the first 20 seconds,3.78,0.466,3.73,0.321,NaN,NaN
4784,1693900878,2023-09-05 08:01:18,000,+14.01,+0.391,+0.09,+37.9,0.5,0.782,55,27.7,0.44,124.2,10,NaN,NaN,7075,14,60,20,1260,0.5,Large peak in the first 20 seconds,3.78,0.466,3.73,0.321,NaN,NaN
4785,1693900878.25,2023-09-05 08:01:18,250,+14.02,+0.391,+0.10,+37.9,0.5,0.782,55,27.7,0.44,124.2,10,NaN,NaN,7075,14,60,20,1260,0.5,Large peak in the first 20 seconds,3.78,0.466,3.73,0.321,NaN,NaN
4786,1693900878.5,2023-09-05 08:01:18,500,+14.01,+0.391,+0.09,+37.9,0.5,0.782,55,27.7,0.44,124.2,10,NaN,NaN,7075,14,60,20,1260,0.5,Large peak in the first 20 seconds,3.78,0.466,3.73,0.321,NaN,NaN
4787,1693900878.75,2023-09-05 08:01:18,750,+14.01,+0.391,+0.10,+37.9,0.5,0.782,55,27.7,0.44,124.2,10,NaN,NaN,7075,14,60,20,1260,0.5,Large peak in the first 20 seconds,3.78,0.466,3.73,0.321,NaN,NaN
4788,1693900879,2023-09-05 08:01:19,000,+14.01,+0.392,+0.10,+37.9,0.5,0.784,55,27.7,0.44,124.2,10,NaN,NaN,7075,14,60,20,1260,0.5,Large peak in the first 20 seconds,3.78,0.466,3.73,0.321,NaN,NaN
4789,1693900879.25,2023-09-05 08:01:19,250,+14.02,+0.392,+0.10,+37.9,0.5,0.784,55,27.7,0.44,124.2,10,NaN,NaN,7075,14,60,20,1260,0.5,Large peak in the first 20 seconds,3.78,0.466,3.73,0.321,NaN,NaN
4790,1693900879.5,2023-09-05 08:01:19,500,+14.01,+0.392,+0.10,+37.9,0.5,0.784,55,27.7,0.44,124.2,10,NaN,NaN,7075,14,60,20,1260,0.5,Large peak in the first 20 seconds,3.78,0.466,3.73,0.321,NaN,NaN
4791,1693900879.75,2023-09-05 08:01:19,750,+14.01,+0.392,+0.10,+37.9,0.5,0.784,55,27.7,0.44,124.2,10,NaN,NaN,7075,14,60,20,1260,0.5,Large peak in the first 20 seconds,3.78,0.466,3.73,0.321,NaN,NaN
4792,1693900880,2023-09-05 08:01:20,000,+14.01,+0.392,+0.09,+37.9,0.5,0.784,55,27.7,0.44,124.2,10,NaN,NaN,7075,14,60,20,1260,0.5,Large peak in the first 20 seconds,3.78,0.466,3.73,0.321,NaN,NaN
4793,1693900880.25,2023-09-05 08:01:20,250,+14.01,+0.392,+0.09,+37.9,0.5,0.784,55,27.7,0.44,124.2,10,NaN,NaN,7075,14,60,20,1260,0.5,Large peak in the first 20 seconds,3.78,0.466,3.73,0.321,NaN,NaN
4794,1693900880.5,2023-09-05 08:01:20,500,+14.02,+0.392,+0.09,+37.9,0.5,0.784,55,27.7,0.44,124.2,10,NaN,NaN,7075,14,60,20,1260,0.5,Large peak in the first 20 seconds,3.78,0.466,3.73,0.321,NaN,NaN
4795,1693900880.75,2023-09-05 08:01:20,750,+14.01,+0.391,+0.10,+37.9,0.5,0.782,55,27.7,0.44,124.2,10,NaN,NaN,7075,14,60,20,1260,0.5,Large peak in the first 20 seconds,3.78,0.466,3.73,0.321,NaN,NaN
4796,1693900881,2023-09-05 08:01:21,000,+14.01,+0.391,+0.09,+37.9,0.5,0.782,55,27.7,0.44,124.2,10,NaN,NaN,7075,14,60,20,1260,0.5,Large peak in the first 20 seconds,3.78,0.466,3.73,0.321,NaN,NaN
4797,1693900881.25,2023-09-05 08:01:21,250,+14.01,+0.392,+0.10,+37.9,0.5,0.784,55,27.7,0.44,124.2,10,NaN,NaN,7075,14,60,20,1260,0.5,Large peak in the first 20 seconds,3.78,0.466,3.73,0.321,NaN,NaN
4798,1693900881.5,2023-09-05 08:01:21,500,+14.01,+0.392,+0.10,+37.9,0.5,0.784,55,27.7,0.44,124.2,10,NaN,NaN,7075,14,60,20,1260,0.5,Large peak in the first 20 seconds,3.78,0.466,3.73,0.321,NaN,NaN
4799,1693900881.75,2023-09-05 08:01:21,750,+14.01,+0.392,+0.10,+37.9,0.5,0.784,55,27.7,0.44,124.2,10,NaN,NaN,7075,14,60,20,1260,0.5,Large peak in the first 20 seconds,3.78,0.466,3.73,0.321,NaN,NaN
4800,1693900882,2023-09-05 08:01:22,000,+14.01,+0.392,+0.10,+37.9,0.5,0.784,55,27.7,0.44,124.2,10,NaN,NaN,7075,14,60,20,1260,0.5,Large peak in the first 20 seconds,3.78,0.466,3.73,0.321,NaN,NaN
4801,1693900882.25,2023-09-05 08:01:22,250,+14.01,+0.392,+0.09,+37.9,0.5,0.784,55,27.7,0.44,124.2,10,NaN,NaN,7075,14,60,20,1260,0.5,Large peak in the first 20 seconds,3.78,0.466,3.73,0.321,NaN,NaN
4802,1693900882.5,2023-09-05 08:01:22,500,+14.02,+0.392,+0.09,+37.9,0.5,0.784,55,27.7,0.44,124.2,10,NaN,NaN,7075,14,60,20,1260,0.5,Large peak in the first 20 seconds,3.78,0.466,3.73,0.321,NaN,NaN
4803,1693900882.75,2023-09-05 08:01:22,750,+14.01,+0.392,+0.09,+37.9,0.5,0.784,55,27.7,0.44,124.2,10,NaN,NaN,7075,14,60,20,1260,0.5,Large peak in the first 20 seconds,3.78,0.466,3.73,0.321,NaN,NaN
4804,1693900883,2023-09-05 08:01:23,000,+14.01,+0.392,+0.09,+37.9,0.5,0.784,55,27.7,0.44,124.2,10,NaN,NaN,7075,14,60,20,1260,0.5,Large peak in the first 20 seconds,3.78,0.466,3.73,0.321,NaN,NaN
4805,1693900883.25,2023-09-05 08:01:23,250,+14.01,+0.392,+0.09,+37.9,0.5,0.784,55,27.7,0.44,124.2,10,NaN,NaN,7075,14,60,20,1260,0.5,Large peak in the first 20 seconds,3.78,0.466,3.73,0.321,NaN,NaN
4806,1693900883.5,2023-09-05 08:01:23,500,+14.01,+0.392,+0.09,+37.9,0.5,0.784,55,27.7,0.44,124.2,10,NaN,NaN,7075,14,60,20,1260,0.5,Large peak in the first 20 seconds,3.78,0.466,3.73,0.321,NaN,NaN
4807,1693900883.75,2023-09-05 08:01:23,750,+14.01,+0.392,+0.09,+37.9,0.5,0.784,55,27.7,0.44,124.2,10,NaN,NaN,7075,14,60,20,1260,0.5,Large peak in the first 20 seconds,3.78,0.466,3.73,0.321,NaN,NaN
4808,1693900884,2023-09-05 08:01:24,000,+14.01,+0.392,+0.09,+37.9,0.5,0.784,55,27.7,0.44,124.2,10,NaN,NaN,7075,14,60,20,1260,0.5,Large peak in the first 20 seconds,3.78,0.466,3.73,0.321,NaN,NaN
4809,1693900884.25,2023-09-05 08:01:24,250,+14.02,+0.392,+0.09,+37.9,0.5,0.784,55,27.7,0.44,124.2,10,NaN,NaN,7075,14,60,20,1260,0.5,Large peak in the first 20 seconds,3.78,0.466,3.73,0.321,NaN,NaN
4810,1693900884.5,2023-09-05 08:01:24,500,+14.02,+0.391,+0.10,+37.9,0.5,0.782,55,27.7,0.44,124.2,10,NaN,NaN,7075,14,60,20,1260,0.5,Large peak in the first 20 seconds,3.78,0.466,3.73,0.321,NaN,NaN
4811,1693900884.75,2023-09-05 08:01:24,750,+14.02,+0.392,+0.09,+37.9,0.5,0.784,55,27.7,0.44,124.2,10,NaN,NaN,7075,14,60,20,1260,0.5,Large peak in the first 20 seconds,3.78,0.466,3.73,0.321,NaN,NaN
4812,1693900885,2023-09-05 08:01:25,000,+14.01,+0.392,+0.09,+37.9,0.5,0.784,55,27.7,0.44,124.2,10,NaN,NaN,7075,14,60,20,1260,0.5,Large peak in the first 20 seconds,3.78,0.466,3.73,0.321,NaN,NaN
4813,1693900885.25,2023-09-05 08:01:25,250,+14.02,+0.392,+0.09,+37.9,0.5,0.784,55,27.7,0.44,124.2,10,NaN,NaN,7075,14,60,20,1260,0.5,Large peak in the first 20 seconds,3.78,0.466,3.73,0.321,NaN,NaN
4814,1693900885.5,2023-09-05 08:01:25,500,+14.01,+0.392,+0.09,+37.9,0.5,0.784,55,27.7,0.44,124.2,10,NaN,NaN,7075,14,60,20,1260,0.5,Large peak in the first 20 seconds,3.78,0.466,3.73,0.321,NaN,NaN
4815,1693900885.75,2023-09-05 08:01:25,750,+14.01,+0.392,+0.09,+37.9,0.5,0.784,55,27.7,0.44,124.2,10,NaN,NaN,7075,14,60,20,1260,0.5,Large peak in the first 20 seconds,3.78,0.466,3.73,0.321,NaN,NaN
4816,1693900886,2023-09-05 08:01:26,000,+14.01,+0.392,+0.09,+37.9,0.5,0.784,55,27.7,0.44,124.2,10,NaN,NaN,7075,14,60,20,1260,0.5,Large peak in the first 20 seconds,3.78,0.466,3.73,0.321,NaN,NaN
4817,1693900886.25,2023-09-05 08:01:26,250,+14.01,+0.392,+0.09,+37.9,0.5,0.784,55,27.7,0.44,124.2,10,NaN,NaN,7075,14,60,20,1260,0.5,Large peak in the first 20 seconds,3.78,0.466,3.73,0.321,NaN,NaN
4818,1693900886.5,2023-09-05 08:01:26,500,+14.01,+0.392,+0.10,+37.9,0.5,0.784,55,27.7,0.44,124.2,10,NaN,NaN,7075,14,60,20,1260,0.5,Large peak in the first 20 seconds,3.78,0.466,3.73,0.321,NaN,NaN
4819,1693900886.75,2023-09-05 08:01:26,750,+14.01,+0.392,+0.10,+37.9,0.5,0.784,55,27.7,0.44,124.2,10,NaN,NaN,7075,14,60,20,1260,0.5,Large peak in the first 20 seconds,3.78,0.466,3.73,0.321,NaN,NaN
4820,1693900887,2023-09-05 08:01:27,000,+14.01,+0.391,+0.10,+37.9,0.5,0.782,55,27.7,0.44,124.2,10,NaN,NaN,7075,14,60,20,1260,0.5,Large peak in the first 20 seconds,3.78,0.466,3.73,0.321,NaN,NaN
4821,1693900887.25,2023-09-05 08:01:27,250,+14.01,+0.391,+0.10,+37.9,0.5,0.782,55,27.7,0.44,124.2,10,NaN,NaN,7075,14,60,20,1260,0.5,Large peak in the first 20 seconds,3.78,0.466,3.73,0.321,NaN,NaN
4822,1693900887.5,2023-09-05 08:01:27,500,+14.01,+0.391,+0.10,+37.9,0.5,0.782,55,27.7,0.44,124.2,10,NaN,NaN,7075,14,60,20,1260,0.5,Large peak in the first 20 seconds,3.78,0.466,3.73,0.321,NaN,NaN
4823,1693900887.75,2023-09-05 08:01:27,750,+14.01,+0.392,+0.10,+37.9,0.5,0.784,55,27.7,0.44,124.2,10,NaN,NaN,7075,14,60,20,1260,0.5,Large peak in the first 20 seconds,3.78,0.466,3.73,0.321,NaN,NaN
4824,1693900888,2023-09-05 08:01:28,000,+14.01,+0.392,+0.10,+37.9,0.5,0.784,55,27.7,0.44,124.2,10,NaN,NaN,7075,14,60,20,1260,0.5,Large peak in the first 20 seconds,3.78,0.466,3.73,0.321,NaN,NaN
4825,1693900888.25,2023-09-05 08:01:28,250,+14.01,+0.392,+0.10,+37.9,0.5,0.784,55,27.7,0.44,124.2,10,NaN,NaN,7075,14,60,20,1260,0.5,Large peak in the first 20 seconds,3.78,0.466,3.73,0.321,NaN,NaN
4826,1693900888.5,2023-09-05 08:01:28,500,+14.01,+0.392,+0.10,+37.9,0.5,0.784,55,27.7,0.44,124.2,10,NaN,NaN,7075,14,60,20,1260,0.5,Large peak in the first 20 seconds,3.78,0.466,3.73,0.321,NaN,NaN
4827,1693900888.75,2023-09-05 08:01:28,750,+14.01,+0.392,+0.09,+37.9,0.5,0.784,55,27.7,0.44,124.2,10,NaN,NaN,7075,14,60,20,1260,0.5,Large peak in the first 20 seconds,3.78,0.466,3.73,0.321,NaN,NaN
4828,1693900889,2023-09-05 08:01:29,000,+14.02,+0.392,+0.10,+37.9,0.5,0.784,55,27.7,0.44,124.2,10,NaN,NaN,7075,14,60,20,1260,0.5,Large peak in the first 20 seconds,3.78,0.466,3.73,0.321,NaN,NaN
4829,1693900889.25,2023-09-05 08:01:29,250,+14.01,+0.392,+0.09,+37.9,0.5,0.784,55,27.7,0.44,124.2,10,NaN,NaN,7075,14,60,20,1260,0.5,Large peak in the first 20 seconds,3.78,0.466,3.73,0.321,NaN,NaN
4830,1693900889.5,2023-09-05 08:01:29,500,+14.01,+0.392,+0.09,+37.9,0.5,0.784,55,27.7,0.44,124.2,10,NaN,NaN,7075,14,60,20,1260,0.5,Large peak in the first 20 seconds,3.78,0.466,3.73,0.321,NaN,NaN
4831,1693900889.75,2023-09-05 08:01:29,750,+14.02,+0.393,+0.09,+37.9,0.5,0.786,55,27.7,0.44,124.2,10,NaN,NaN,7075,14,60,20,1260,0.5,Large peak in the first 20 seconds,3.78,0.466,3.73,0.321,NaN,NaN
4832,1693900890,2023-09-05 08:01:30,000,+14.02,+0.393,+0.09,+37.9,0.5,0.786,55,27.7,0.44,124.2,10,NaN,NaN,7075,14,60,20,1260,0.5,Large peak in the first 20 seconds,3.78,0.466,3.73,0.321,NaN,NaN
4833,1693900890.25,2023-09-05 08:01:30,250,+14.01,+0.393,+0.09,+37.9,0.5,0.786,55,27.7,0.44,124.2,10,NaN,NaN,7075,14,60,20,1260,0.5,Large peak in the first 20 seconds,3.78,0.466,3.73,0.321,NaN,NaN
4834,1693900890.5,2023-09-05 08:01:30,500,+14.02,+0.394,+0.09,+37.9,0.5,0.788,55,27.7,0.44,124.2,10,NaN,NaN,7075,14,60,20,1260,0.5,Large peak in the first 20 seconds,3.78,0.466,3.73,0.321,NaN,NaN
4835,1693900890.75,2023-09-05 08:01:30,750,+14.01,+0.394,+0.09,+37.9,0.5,0.788,55,27.7,0.44,124.2,10,NaN,NaN,7075,14,60,20,1260,0.5,Large peak in the first 20 seconds,3.78,0.466,3.73,0.321,NaN,NaN
4836,1693900891,2023-09-05 08:01:31,000,+14.01,+0.394,+0.09,+37.9,0.5,0.788,55,27.7,0.44,124.2,10,NaN,NaN,7075,14,60,20,1260,0.5,Large peak in the first 20 seconds,3.78,0.466,3.73,0.321,NaN,NaN
4837,1693900891.25,2023-09-05 08:01:31,250,+14.01,+0.394,+0.09,+37.9,0.5,0.788,55,27.7,0.44,124.2,10,NaN,NaN,7075,14,60,20,1260,0.5,Large peak in the first 20 seconds,3.78,0.466,3.73,0.321,NaN,NaN
4838,1693900891.5,2023-09-05 08:01:31,500,+14.01,+0.394,+0.09,+37.9,0.5,0.788,55,27.7,0.44,124.2,10,NaN,NaN,7075,14,60,20,1260,0.5,Large peak in the first 20 seconds,3.78,0.466,3.73,0.321,NaN,NaN
4839,1693900891.75,2023-09-05 08:01:31,750,+14.01,+0.394,+0.09,+37.9,0.5,0.788,55,27.7,0.44,124.2,10,NaN,NaN,7075,14,60,20,1260,0.5,Large peak in the first 20 seconds,3.78,0.466,3.73,0.321,NaN,NaN
4840,1693900892,2023-09-05 08:01:32,000,+14.02,+0.393,+0.09,+37.9,0.5,0.786,55,27.7,0.44,124.2,10,NaN,NaN,7075,14,60,20,1260,0.5,Large peak in the first 20 seconds,3.78,0.466,3.73,0.321,NaN,NaN
4841,1693900892.25,2023-09-05 08:01:32,250,+14.01,+0.394,+0.09,+37.9,0.5,0.788,55,27.7,0.44,124.2,10,NaN,NaN,7075,14,60,20,1260,0.5,Large peak in the first 20 seconds,3.78,0.466,3.73,0.321,NaN,NaN
4842,1693900892.5,2023-09-05 08:01:32,500,+14.01,+0.393,+0.08,+37.9,0.5,0.786,55,27.7,0.44,124.2,10,NaN,NaN,7075,14,60,20,1260,0.5,Large peak in the first 20 seconds,3.78,0.466,3.73,0.321,NaN,NaN
4843,1693900892.75,2023-09-05 08:01:32,750,+14.01,+0.393,+0.09,+37.9,0.5,0.786,55,27.7,0.44,124.2,10,NaN,NaN,7075,14,60,20,1260,0.5,Large peak in the first 20 seconds,3.78,0.466,3.73,0.321,NaN,NaN
4844,1693900893,2023-09-05 08:01:33,000,+14.02,+0.392,+0.09,+37.9,0.5,0.784,55,27.7,0.44,124.2,10,NaN,NaN,7075,14,60,20,1260,0.5,Large peak in the first 20 seconds,3.78,0.466,3.73,0.321,NaN,NaN
4845,1693900893.25,2023-09-05 08:01:33,250,+14.01,+0.392,+0.09,+37.9,0.5,0.784,55,27.7,0.44,124.2,10,NaN,NaN,7075,14,60,20,1260,0.5,Large peak in the first 20 seconds,3.78,0.466,3.73,0.321,NaN,NaN
4846,1693900893.5,2023-09-05 08:01:33,500,+14.01,+0.391,+0.09,+37.9,0.5,0.782,55,27.7,0.44,124.2,10,NaN,NaN,7075,14,60,20,1260,0.5,Large peak in the first 20 seconds,3.78,0.466,3.73,0.321,NaN,NaN
4847,1693900893.75,2023-09-05 08:01:33,750,+14.01,+0.391,+0.10,+37.9,0.5,0.782,55,27.7,0.44,124.2,10,NaN,NaN,7075,14,60,20,1260,0.5,Large peak in the first 20 seconds,3.78,0.466,3.73,0.321,NaN,NaN
4848,1693900894,2023-09-05 08:01:34,000,+14.01,+0.391,+0.09,+37.9,0.5,0.782,55,27.7,0.44,124.2,10,NaN,NaN,7075,14,60,20,1260,0.5,Large peak in the first 20 seconds,3.78,0.466,3.73,0.321,NaN,NaN
4849,1693900894.25,2023-09-05 08:01:34,250,+14.01,+0.391,+0.10,+37.9,0.5,0.782,55,27.7,0.44,124.2,10,NaN,NaN,7075,14,60,20,1260,0.5,Large peak in the first 20 seconds,3.78,0.466,3.73,0.321,NaN,NaN
4850,1693900894.5,2023-09-05 08:01:34,500,+14.02,+0.391,+0.09,+37.9,0.5,0.782,55,27.7,0.44,124.2,10,NaN,NaN,7075,14,60,20,1260,0.5,Large peak in the first 20 seconds,3.78,0.466,3.73,0.321,NaN,NaN
4851,1693900894.75,2023-09-05 08:01:34,750,+14.01,+0.391,+0.10,+37.9,0.5,0.782,55,27.7,0.44,124.2,10,NaN,NaN,7075,14,60,20,1260,0.5,Large peak in the first 20 seconds,3.78,0.466,3.73,0.321,NaN,NaN
4852,1693900895,2023-09-05 08:01:35,000,+14.02,+0.392,+0.08,+37.9,0.5,0.784,55,27.7,0.44,124.2,10,NaN,NaN,7075,14,60,20,1260,0.5,Large peak in the first 20 seconds,3.78,0.466,3.73,0.321,NaN,NaN
4853,1693900895.25,2023-09-05 08:01:35,250,+14.01,+0.392,+0.09,+37.9,0.5,0.784,55,27.7,0.44,124.2,10,NaN,NaN,7075,14,60,20,1260,0.5,Large peak in the first 20 seconds,3.78,0.466,3.73,0.321,NaN,NaN
4854,1693900895.5,2023-09-05 08:01:35,500,+14.01,+0.392,+0.08,+37.9,0.5,0.784,55,27.7,0.44,124.2,10,NaN,NaN,7075,14,60,20,1260,0.5,Large peak in the first 20 seconds,3.78,0.466,3.73,0.321,NaN,NaN
4855,1693900895.75,2023-09-05 08:01:35,750,+14.02,+0.393,+0.09,+37.9,0.5,0.786,55,27.7,0.44,124.2,10,NaN,NaN,7075,14,60,20,1260,0.5,Large peak in the first 20 seconds,3.78,0.466,3.73,0.321,NaN,NaN
4856,1693900896,2023-09-05 08:01:36,000,+14.01,+0.394,+0.08,+37.9,0.5,0.788,55,27.7,0.44,124.2,10,NaN,NaN,7075,14,60,20,1260,0.5,Large peak in the first 20 seconds,3.78,0.466,3.73,0.321,NaN,NaN
4857,1693900896.25,2023-09-05 08:01:36,250,+14.02,+0.394,+0.09,+37.9,0.5,0.788,55,27.7,0.44,124.2,10,NaN,NaN,7075,14,60,20,1260,0.5,Large peak in the first 20 seconds,3.78,0.466,3.73,0.321,NaN,NaN
4858,1693900896.5,2023-09-05 08:01:36,500,+14.01,+0.394,+0.09,+37.9,0.5,0.788,55,27.7,0.44,124.2,10,NaN,NaN,7075,14,60,20,1260,0.5,Large peak in the first 20 seconds,3.78,0.466,3.73,0.321,NaN,NaN
4859,1693900896.75,2023-09-05 08:01:36,750,+14.02,+0.394,+0.09,+37.9,0.5,0.788,55,27.7,0.44,124.2,10,NaN,NaN,7075,14,60,20,1260,0.5,Large peak in the first 20 seconds,3.78,0.466,3.73,0.321,NaN,NaN
4860,1693900897,2023-09-05 08:01:37,000,+14.02,+0.394,+0.09,+37.9,0.5,0.788,55,27.7,0.44,124.2,10,NaN,NaN,7075,14,60,20,1260,0.5,Large peak in the first 20 seconds,3.78,0.466,3.73,0.321,NaN,NaN
4861,1693900897.25,2023-09-05 08:01:37,250,+14.02,+0.394,+0.09,+37.9,0.5,0.788,55,27.7,0.44,124.2,10,NaN,NaN,7075,14,60,20,1260,0.5,Large peak in the first 20 seconds,3.78,0.466,3.73,0.321,NaN,NaN
4862,1693900897.5,2023-09-05 08:01:37,500,+14.02,+0.394,+0.08,+37.9,0.5,0.788,55,27.7,0.44,124.2,10,NaN,NaN,7075,14,60,20,1260,0.5,Large peak in the first 20 seconds,3.78,0.466,3.73,0.321,NaN,NaN
4863,1693900897.75,2023-09-05 08:01:37,750,+14.01,+0.394,+0.09,+37.9,0.5,0.788,55,27.7,0.44,124.2,10,NaN,NaN,7075,14,60,20,1260,0.5,Large peak in the first 20 seconds,3.78,0.466,3.73,0.321,NaN,NaN
4864,1693900898,2023-09-05 08:01:38,000,+14.02,+0.393,+0.09,+37.9,0.5,0.786,55,27.7,0.44,124.2,10,NaN,NaN,7075,14,60,20,1260,0.5,Large peak in the first 20 seconds,3.78,0.466,3.73,0.321,NaN,NaN
4865,1693900898.25,2023-09-05 08:01:38,250,+14.02,+0.393,+0.09,+37.9,0.5,0.786,55,27.7,0.44,124.2,10,NaN,NaN,7075,14,60,20,1260,0.5,Large peak in the first 20 seconds,3.78,0.466,3.73,0.321,NaN,NaN
4866,1693900898.5,2023-09-05 08:01:38,500,+14.02,+0.393,+0.09,+37.9,0.5,0.786,55,27.7,0.44,124.2,10,NaN,NaN,7075,14,60,20,1260,0.5,Large peak in the first 20 seconds,3.78,0.466,3.73,0.321,NaN,NaN
4867,1693900898.75,2023-09-05 08:01:38,750,+14.01,+0.393,+0.10,+37.9,0.5,0.786,55,27.7,0.44,124.2,10,NaN,NaN,7075,14,60,20,1260,0.5,Large peak in the first 20 seconds,3.78,0.466,3.73,0.321,NaN,NaN
4868,1693900899,2023-09-05 08:01:39,000,+14.01,+0.393,+0.09,+37.9,0.5,0.786,55,27.7,0.44,124.2,10,NaN,NaN,7075,14,60,20,1260,0.5,Large peak in the first 20 seconds,3.78,0.466,3.73,0.321,NaN,NaN
4869,1693900899.25,2023-09-05 08:01:39,250,+14.01,+0.393,+0.10,+37.9,0.5,0.786,55,27.7,0.44,124.2,10,NaN,NaN,7075,14,60,20,1260,0.5,Large peak in the first 20 seconds,3.78,0.466,3.73,0.321,NaN,NaN
4870,1693900899.5,2023-09-05 08:01:39,500,+14.02,+0.393,+0.09,+37.9,0.5,0.786,55,27.7,0.44,124.2,10,NaN,NaN,7075,14,60,20,1260,0.5,Large peak in the first 20 seconds,3.78,0.466,3.73,0.321,NaN,NaN
4871,1693900899.75,2023-09-05 08:01:39,750,+14.02,+0.393,+0.09,+37.9,0.5,0.786,55,27.7,0.44,124.2,10,NaN,NaN,7075,14,60,20,1260,0.5,Large peak in the first 20 seconds,3.78,0.466,3.73,0.321,NaN,NaN
4872,1693900900,2023-09-05 08:01:40,000,+14.01,+0.393,+0.09,+37.9,0.5,0.786,55,27.7,0.44,124.2,10,NaN,NaN,7075,14,60,20,1260,0.5,Large peak in the first 20 seconds,3.78,0.466,3.73,0.321,NaN,NaN
4873,1693900900.25,2023-09-05 08:01:40,250,+14.01,+0.393,+0.09,+37.9,0.5,0.786,55,27.7,0.44,124.2,10,NaN,NaN,7075,14,60,20,1260,0.5,Large peak in the first 20 seconds,3.78,0.466,3.73,0.321,NaN,NaN
