Repository: felipeRamonTalento/AutotreatCopy

File: 220_DATA_7075_14V60s+20min.csv (part 26 of 26)
Id,Timestamp,Time,MS,V,A,MV,T,Area1,current_density,humidity,ambient_temperature,bath_pH,bath_conductivity,diameter,roughness_average_b,roughness_standard_deviation_b,alloy,voltage,ramp_time,holding_time,experiment_time,area,observations,thickness_average_a,thickness_standard_deviation_a,thickness_average_b,thickness_standard_deviation_b,roughness_average_a,roughness_standard_deviation_a
5282,1693901002.5,2023-09-05 08:03:22,500,+14.01,+0.391,+0.09,+37.9,0.5,0.782,55,27.7,0.44,124.2,10,NaN,NaN,7075,14,60,20,1260,0.5,Large peak in the first 20 seconds,3.78,0.466,3.73,0.321,NaN,NaN
5283,1693901002.75,2023-09-05 08:03:22,750,+14.02,+0.391,+0.09,+37.9,0.5,0.782,55,27.7,0.44,124.2,10,NaN,NaN,7075,14,60,20,1260,0.5,Large peak in the first 20 seconds,3.78,0.466,3.73,0.321,NaN,NaN
5284,1693901003,2023-09-05 08:03:23,000,+14.02,+0.391,+0.10,+37.9,0.5,0.782,55,27.7,0.44,124.2,10,NaN,NaN,7075,14,60,20,1260,0.5,Large peak in the first 20 seconds,3.78,0.466,3.73,0.321,NaN,NaN
5285,1693901003.25,2023-09-05 08:03:23,250,+14.02,+0.391,+0.10,+37.9,0.5,0.782,55,27.7,0.44,124.2,10,NaN,NaN,7075,14,60,20,1260,0.5,Large peak in the first 20 seconds,3.78,0.466,3.73,0.321,NaN,NaN
5286,1693901003.5,2023-09-05 08:03:23,500,+14.01,+0.391,+0.10,+37.9,0.5,0.782,55,27.7,0.44,124.2,10,NaN,NaN,7075,14,60,20,1260,0.5,Large peak in the first 20 seconds,3.78,0.466,3.73,0.321,NaN,NaN
5287,1693901003.75,2023-09-05 08:03:23,750,+14.01,+0.391,+0.10,+37.9,0.5,0.782,55,27.7,0.44,124.2,10,NaN,NaN,7075,14,60,20,1260,0.5,Large peak in the first 20 seconds,3.78,0.466,3.73,0.321,NaN,NaN
5288,1693901004,2023-09-05 08:03:24,000,+14.02,+0.390,+0.10,+37.9,0.5,0.78,55,27.7,0.44,124.2,10,NaN,NaN,7075,14,60,20,1260,0.5,Large peak in the first 20 seconds,3.78,0.466,3.73,0.321,NaN,NaN
5289,1693901004.25,2023-09-05 08:03:24,250,+14.01,+0.391,+0.10,+37.9,0.5,0.782,55,27.7,0.44,124.2,10,NaN,NaN,7075,14,60,20,1260,0.5,Large peak in the first 20 seconds,3.78,0.466,3.73,0.321,NaN,NaN
5290,1693901004.5,2023-09-05 08:03:24,500,+14.02,+0.391,+0.10,+37.9,0.5,0.782,55,27.7,0.44,124.2,10,NaN,NaN,7075,14,60,20,1260,0.5,Large peak in the first 20 seconds,3.78,0.466,3.73,0.321,NaN,NaN
5291,1693901004.75,2023-09-05 08:03:24,750,+14.01,+0.390,+0.10,+37.9,0.5,0.78,55,27.7,0.44,124.2,10,NaN,NaN,7075,14,60,20,1260,0.5,Large peak in the first 20 seconds,3.78,0.466,3.73,0.321,NaN,NaN
5292,1693901005,2023-09-05 08:03:25,000,+14.02,+0.390,+0.10,+37.9,0.5,0.78,55,27.7,0.44,124.2,10,NaN,NaN,7075,14,60,20,1260,0.5,Large peak in the first 20 seconds,3.78,0.466,3.73,0.321,NaN,NaN
5293,1693901005.25,2023-09-05 08:03:25,250,+14.02,+0.390,+0.10,+37.9,0.5,0.78,55,27.7,0.44,124.2,10,NaN,NaN,7075,14,60,20,1260,0.5,Large peak in the first 20 seconds,3.78,0.466,3.73,0.321,NaN,NaN
5294,1693901005.5,2023-09-05 08:03:25,500,+14.02,+0.390,+0.10,+37.9,0.5,0.78,55,27.7,0.44,124.2,10,NaN,NaN,7075,14,60,20,1260,0.5,Large peak in the first 20 seconds,3.78,0.466,3.73,0.321,NaN,NaN
5295,1693901005.75,2023-09-05 08:03:25,750,+14.02,+0.390,+0.10,+37.9,0.5,0.78,55,27.7,0.44,124.2,10,NaN,NaN,7075,14,60,20,1260,0.5,Large peak in the first 20 seconds,3.78,0.466,3.73,0.321,NaN,NaN
5296,1693901006,2023-09-05 08:03:26,000,+14.02,+0.390,+0.09,+37.9,0.5,0.78,55,27.7,0.44,124.2,10,NaN,NaN,7075,14,60,20,1260,0.5,Large peak in the first 20 seconds,3.78,0.466,3.73,0.321,NaN,NaN
5297,1693901006.25,2023-09-05 08:03:26,250,+14.02,+0.390,+0.10,+37.9,0.5,0.78,55,27.7,0.44,124.2,10,NaN,NaN,7075,14,60,20,1260,0.5,Large peak in the first 20 seconds,3.78,0.466,3.73,0.321,NaN,NaN
5298,1693901006.5,2023-09-05 08:03:26,500,+14.02,+0.390,+0.10,+37.9,0.5,0.78,55,27.7,0.44,124.2,10,NaN,NaN,7075,14,60,20,1260,0.5,Large peak in the first 20 seconds,3.78,0.466,3.73,0.321,NaN,NaN
5299,1693901006.75,2023-09-05 08:03:26,750,+14.02,+0.390,+0.10,+37.9,0.5,0.78,55,27.7,0.44,124.2,10,NaN,NaN,7075,14,60,20,1260,0.5,Large peak in the first 20 seconds,3.78,0.466,3.73,0.321,NaN,NaN
5300,1693901007,2023-09-05 08:03:27,000,+14.02,+0.390,+0.09,+37.9,0.5,0.78,55,27.7,0.44,124.2,10,NaN,NaN,7075,14,60,20,1260,0.5,Large peak in the first 20 seconds,3.78,0.466,3.73,0.321,NaN,NaN
5301,1693901007.25,2023-09-05 08:03:27,250,+14.02,+0.390,+0.10,+37.9,0.5,0.78,55,27.7,0.44,124.2,10,NaN,NaN,7075,14,60,20,1260,0.5,Large peak in the first 20 seconds,3.78,0.466,3.73,0.321,NaN,NaN
5302,1693901007.5,2023-09-05 08:03:27,500,+14.02,+0.390,+0.09,+37.9,0.5,0.78,55,27.7,0.44,124.2,10,NaN,NaN,7075,14,60,20,1260,0.5,Large peak in the first 20 seconds,3.78,0.466,3.73,0.321,NaN,NaN
5303,1693901007.75,2023-09-05 08:03:27,750,+14.02,+0.389,+0.09,+37.9,0.5,0.778,55,27.7,0.44,124.2,10,NaN,NaN,7075,14,60,20,1260,0.5,Large peak in the first 20 seconds,3.78,0.466,3.73,0.321,NaN,NaN
5304,1693901008,2023-09-05 08:03:28,000,+14.01,+0.389,+0.09,+37.9,0.5,0.778,55,27.7,0.44,124.2,10,NaN,NaN,7075,14,60,20,1260,0.5,Large peak in the first 20 seconds,3.78,0.466,3.73,0.321,NaN,NaN
5305,1693901008.25,2023-09-05 08:03:28,250,+14.02,+0.390,+0.09,+37.9,0.5,0.78,55,27.7,0.44,124.2,10,NaN,NaN,7075,14,60,20,1260,0.5,Large peak in the first 20 seconds,3.78,0.466,3.73,0.321,NaN,NaN
5306,1693901008.5,2023-09-05 08:03:28,500,+14.01,+0.390,+0.09,+37.9,0.5,0.78,55,27.7,0.44,124.2,10,NaN,NaN,7075,14,60,20,1260,0.5,Large peak in the first 20 seconds,3.78,0.466,3.73,0.321,NaN,NaN
5307,1693901008.75,2023-09-05 08:03:28,750,+14.02,+0.390,+0.10,+37.9,0.5,0.78,55,27.7,0.44,124.2,10,NaN,NaN,7075,14,60,20,1260,0.5,Large peak in the first 20 seconds,3.78,0.466,3.73,0.321,NaN,NaN
5308,1693901009,2023-09-05 08:03:29,000,+14.02,+0.390,+0.10,+37.9,0.5,0.78,55,27.7,0.44,124.2,10,NaN,NaN,7075,14,60,20,1260,0.5,Large peak in the first 20 seconds,3.78,0.466,3.73,0.321,NaN,NaN
5309,1693901009.25,2023-09-05 08:03:29,250,+14.02,+0.390,+0.10,+37.9,0.5,0.78,55,27.7,0.44,124.2,10,NaN,NaN,7075,14,60,20,1260,0.5,Large peak in the first 20 seconds,3.78,0.466,3.73,0.321,NaN,NaN
5310,1693901009.5,2023-09-05 08:03:29,500,+14.02,+0.390,+0.10,+37.9,0.5,0.78,55,27.7,0.44,124.2,10,NaN,NaN,7075,14,60,20,1260,0.5,Large peak in the first 20 seconds,3.78,0.466,3.73,0.321,NaN,NaN
5311,1693901009.75,2023-09-05 08:03:29,750,+14.02,+0.390,+0.10,+37.9,0.5,0.78,55,27.7,0.44,124.2,10,NaN,NaN,7075,14,60,20,1260,0.5,Large peak in the first 20 seconds,3.78,0.466,3.73,0.321,NaN,NaN
5312,1693901010,2023-09-05 08:03:30,000,+14.02,+0.390,+0.09,+37.9,0.5,0.78,55,27.7,0.44,124.2,10,NaN,NaN,7075,14,60,20,1260,0.5,Large peak in the first 20 seconds,3.78,0.466,3.73,0.321,NaN,NaN
5313,1693901010.25,2023-09-05 08:03:30,250,+14.02,+0.390,+0.10,+37.9,0.5,0.78,55,27.7,0.44,124.2,10,NaN,NaN,7075,14,60,20,1260,0.5,Large peak in the first 20 seconds,3.78,0.466,3.73,0.321,NaN,NaN
5314,1693901010.5,2023-09-05 08:03:30,500,+14.02,+0.390,+0.09,+37.9,0.5,0.78,55,27.7,0.44,124.2,10,NaN,NaN,7075,14,60,20,1260,0.5,Large peak in the first 20 seconds,3.78,0.466,3.73,0.321,NaN,NaN
5315,1693901010.75,2023-09-05 08:03:30,750,+14.02,+0.390,+0.09,+37.9,0.5,0.78,55,27.7,0.44,124.2,10,NaN,NaN,7075,14,60,20,1260,0.5,Large peak in the first 20 seconds,3.78,0.466,3.73,0.321,NaN,NaN
5316,1693901011,2023-09-05 08:03:31,000,+14.02,+0.390,+0.09,+37.9,0.5,0.78,55,27.7,0.44,124.2,10,NaN,NaN,7075,14,60,20,1260,0.5,Large peak in the first 20 seconds,3.78,0.466,3.73,0.321,NaN,NaN
5317,1693901011.25,2023-09-05 08:03:31,250,+14.02,+0.390,+0.10,+37.9,0.5,0.78,55,27.7,0.44,124.2,10,NaN,NaN,7075,14,60,20,1260,0.5,Large peak in the first 20 seconds,3.78,0.466,3.73,0.321,NaN,NaN
5318,1693901011.5,2023-09-05 08:03:31,500,+14.02,+0.390,+0.10,+37.9,0.5,0.78,55,27.7,0.44,124.2,10,NaN,NaN,7075,14,60,20,1260,0.5,Large peak in the first 20 seconds,3.78,0.466,3.73,0.321,NaN,NaN
5319,1693901011.75,2023-09-05 08:03:31,750,+14.02,+0.390,+0.10,+37.9,0.5,0.78,55,27.7,0.44,124.2,10,NaN,NaN,7075,14,60,20,1260,0.5,Large peak in the first 20 seconds,3.78,0.466,3.73,0.321,NaN,NaN
5320,1693901012,2023-09-05 08:03:32,000,+14.02,+0.391,+0.10,+37.9,0.5,0.782,55,27.7,0.44,124.2,10,NaN,NaN,7075,14,60,20,1260,0.5,Large peak in the first 20 seconds,3.78,0.466,3.73,0.321,NaN,NaN
5321,1693901012.25,2023-09-05 08:03:32,250,+14.02,+0.391,+0.10,+37.9,0.5,0.782,55,27.7,0.44,124.2,10,NaN,NaN,7075,14,60,20,1260,0.5,Large peak in the first 20 seconds,3.78,0.466,3.73,0.321,NaN,NaN
5322,1693901012.5,2023-09-05 08:03:32,500,+14.02,+0.392,+0.09,+37.9,0.5,0.784,55,27.7,0.44,124.2,10,NaN,NaN,7075,14,60,20,1260,0.5,Large peak in the first 20 seconds,3.78,0.466,3.73,0.321,NaN,NaN
5323,1693901012.75,2023-09-05 08:03:32,750,+14.02,+0.392,+0.10,+37.9,0.5,0.784,55,27.7,0.44,124.2,10,NaN,NaN,7075,14,60,20,1260,0.5,Large peak in the first 20 seconds,3.78,0.466,3.73,0.321,NaN,NaN
5324,1693901013,2023-09-05 08:03:33,000,+14.02,+0.392,+0.10,+37.9,0.5,0.784,55,27.7,0.44,124.2,10,NaN,NaN,7075,14,60,20,1260,0.5,Large peak in the first 20 seconds,3.78,0.466,3.73,0.321,NaN,NaN
5325,1693901013.25,2023-09-05 08:03:33,250,+14.02,+0.392,+0.10,+37.9,0.5,0.784,55,27.7,0.44,124.2,10,NaN,NaN,7075,14,60,20,1260,0.5,Large peak in the first 20 seconds,3.78,0.466,3.73,0.321,NaN,NaN
5326,1693901013.5,2023-09-05 08:03:33,500,+14.02,+0.392,+0.09,+37.9,0.5,0.784,55,27.7,0.44,124.2,10,NaN,NaN,7075,14,60,20,1260,0.5,Large peak in the first 20 seconds,3.78,0.466,3.73,0.321,NaN,NaN
5327,1693901013.75,2023-09-05 08:03:33,750,+14.02,+0.392,+0.10,+37.9,0.5,0.784,55,27.7,0.44,124.2,10,NaN,NaN,7075,14,60,20,1260,0.5,Large peak in the first 20 seconds,3.78,0.466,3.73,0.321,NaN,NaN
5328,1693901014,2023-09-05 08:03:34,000,+13.95,+0.383,+0.10,+37.9,0.5,0.766,55,27.7,0.44,124.2,10,NaN,NaN,7075,14,60,20,1260,0.5,Large peak in the first 20 seconds,3.78,0.466,3.73,0.321,NaN,NaN
5329,1693901014.25,2023-09-05 08:03:34,250,+13.61,+0.353,+0.10,+37.9,0.5,0.706,55,27.7,0.44,124.2,10,NaN,NaN,7075,14,60,20,1260,0.5,Large peak in the first 20 seconds,3.78,0.466,3.73,0.321,NaN,NaN
5330,1693901014.5,2023-09-05 08:03:34,500,+13.28,+0.310,+0.09,+37.9,0.5,0.62,55,27.7,0.44,124.2,10,NaN,NaN,7075,14,60,20,1260,0.5,Large peak in the first 20 seconds,3.78,0.466,3.73,0.321,NaN,NaN
5331,1693901014.75,2023-09-05 08:03:34,750,+12.94,+0.259,+0.10,+37.9,0.5,0.518,55,27.7,0.44,124.2,10,NaN,NaN,7075,14,60,20,1260,0.5,Large peak in the first 20 seconds,3.78,0.466,3.73,0.321,NaN,NaN
5332,1693901015,2023-09-05 08:03:35,000,+12.57,+0.199,+0.09,+37.9,0.5,0.398,55,27.7,0.44,124.2,10,NaN,NaN,7075,14,60,20,1260,0.5,Large peak in the first 20 seconds,3.78,0.466,3.73,0.321,NaN,NaN
5333,1693901015.25,2023-09-05 08:03:35,250,+12.22,+0.144,+0.09,+37.9,0.5,0.288,55,27.7,0.44,124.2,10,NaN,NaN,7075,14,60,20,1260,0.5,Large peak in the first 20 seconds,3.78,0.466,3.73,0.321,NaN,NaN
5334,1693901015.5,2023-09-05 08:03:35,500,+11.87,+0.104,+0.08,+38.0,0.5,0.208,55,27.7,0.44,124.2,10,NaN,NaN,7075,14,60,20,1260,0.5,Large peak in the first 20 seconds,3.78,0.466,3.73,0.321,NaN,NaN
5335,1693901015.75,2023-09-05 08:03:35,750,+11.51,+0.075,+0.08,+38.0,0.5,0.15,55,27.7,0.44,124.2,10,NaN,NaN,7075,14,60,20,1260,0.5,Large peak in the first 20 seconds,3.78,0.466,3.73,0.321,NaN,NaN
5336,1693901016,2023-09-05 08:03:36,000,+11.16,+0.053,+0.07,+38.1,0.5,0.106,55,27.7,0.44,124.2,10,NaN,NaN,7075,14,60,20,1260,0.5,Large peak in the first 20 seconds,3.78,0.466,3.73,0.321,NaN,NaN
5337,1693901016.25,2023-09-05 08:03:36,250,+10.80,+0.038,+0.09,+38.1,0.5,0.076,55,27.7,0.44,124.2,10,NaN,NaN,7075,14,60,20,1260,0.5,Large peak in the first 20 seconds,3.78,0.466,3.73,0.321,NaN,NaN
5338,1693901016.5,2023-09-05 08:03:36,500,+10.47,+0.028,+0.07,+38.1,0.5,0.056,55,27.7,0.44,124.2,10,NaN,NaN,7075,14,60,20,1260,0.5,Large peak in the first 20 seconds,3.78,0.466,3.73,0.321,NaN,NaN
5339,1693901016.75,2023-09-05 08:03:36,750,+10.12,+0.022,+0.08,+38.1,0.5,0.044,55,27.7,0.44,124.2,10,NaN,NaN,7075,14,60,20,1260,0.5,Large peak in the first 20 seconds,3.78,0.466,3.73,0.321,NaN,NaN
5340,1693901017,2023-09-05 08:03:37,000,+9.78,+0.018,+0.07,+38.2,0.5,0.036,55,27.7,0.44,124.2,10,NaN,NaN,7075,14,60,20,1260,0.5,Large peak in the first 20 seconds,3.78,0.466,3.73,0.321,NaN,NaN
5341,1693901017.25,2023-09-05 08:03:37,250,+9.41,+0.015,+0.07,+38.2,0.5,0.03,55,27.7,0.44,124.2,10,NaN,NaN,7075,14,60,20,1260,0.5,Large peak in the first 20 seconds,3.78,0.466,3.73,0.321,NaN,NaN
5342,1693901017.5,2023-09-05 08:03:37,500,+9.07,+0.014,+0.05,+38.2,0.5,0.028,55,27.7,0.44,124.2,10,NaN,NaN,7075,14,60,20,1260,0.5,Large peak in the first 20 seconds,3.78,0.466,3.73,0.321,NaN,NaN
5343,1693901017.75,2023-09-05 08:03:37,750,+8.74,+0.012,+0.06,+38.2,0.5,0.024,55,27.7,0.44,124.2,10,NaN,NaN,7075,14,60,20,1260,0.5,Large peak in the first 20 seconds,3.78,0.466,3.73,0.321,NaN,NaN
5344,1693901018,2023-09-05 08:03:38,000,+8.40,+0.011,+0.04,+38.2,0.5,0.022,55,27.7,0.44,124.2,10,NaN,NaN,7075,14,60,20,1260,0.5,Large peak in the first 20 seconds,3.78,0.466,3.73,0.321,NaN,NaN
5345,1693901018.25,2023-09-05 08:03:38,250,+8.09,+0.011,+0.04,+38.2,0.5,0.022,55,27.7,0.44,124.2,10,NaN,NaN,7075,14,60,20,1260,0.5,Large peak in the first 20 seconds,3.78,0.466,3.73,0.321,NaN,NaN
5346,1693901018.5,2023-09-05 08:03:38,500,+7.78,+0.010,+0.04,+38.2,0.5,0.02,55,27.7,0.44,124.2,10,NaN,NaN,7075,14,60,20,1260,0.5,Large peak in the first 20 seconds,3.78,0.466,3.73,0.321,NaN,NaN
5347,1693901018.75,2023-09-05 08:03:38,750,+7.49,+0.010,+0.04,+38.2,0.5,0.02,55,27.7,0.44,124.2,10,NaN,NaN,7075,14,60,20,1260,0.5,Large peak in the first 20 seconds,3.78,0.466,3.73,0.321,NaN,NaN
5348,1693901019,2023-09-05 08:03:39,000,+7.21,+0.010,+0.03,+38.2,0.5,0.02,55,27.7,0.44,124.2,10,NaN,NaN,7075,14,60,20,1260,0.5,Large peak in the first 20 seconds,3.78,0.466,3.73,0.321,NaN,NaN
5349,1693901019.25,2023-09-05 08:03:39,250,+6.94,+0.009,+0.04,+38.2,0.5,0.018,55,27.7,0.44,124.2,10,NaN,NaN,7075,14,60,20,1260,0.5,Large peak in the first 20 seconds,3.78,0.466,3.73,0.321,NaN,NaN
5350,1693901019.5,2023-09-05 08:03:39,500,+6.68,+0.009,+0.03,+38.2,0.5,0.018,55,27.7,0.44,124.2,10,NaN,NaN,7075,14,60,20,1260,0.5,Large peak in the first 20 seconds,3.78,0.466,3.73,0.321,NaN,NaN
5351,1693901019.75,2023-09-05 08:03:39,750,+6.43,+0.009,+0.03,+38.2,0.5,0.018,55,27.7,0.44,124.2,10,NaN,NaN,7075,14,60,20,1260,0.5,Large peak in the first 20 seconds,3.78,0.466,3.73,0.321,NaN,NaN
5352,1693901020,2023-09-05 08:03:40,000,+6.20,+0.008,+0.02,+38.2,0.5,0.016,55,27.7,0.44,124.2,10,NaN,NaN,7075,14,60,20,1260,0.5,Large peak in the first 20 seconds,3.78,0.466,3.73,0.321,NaN,NaN
5353,1693901020.25,2023-09-05 08:03:40,250,+5.98,+0.008,+0.03,+38.2,0.5,0.016,55,27.7,0.44,124.2,10,NaN,NaN,7075,14,60,20,1260,0.5,Large peak in the first 20 seconds,3.78,0.466,3.73,0.321,NaN,NaN
5354,1693901020.5,2023-09-05 08:03:40,500,+5.76,+0.008,+0.02,+38.2,0.5,0.016,55,27.7,0.44,124.2,10,NaN,NaN,7075,14,60,20,1260,0.5,Large peak in the first 20 seconds,3.78,0.466,3.73,0.321,NaN,NaN
5355,1693901020.75,2023-09-05 08:03:40,750,+5.57,+0.007,+0.03,+38.2,0.5,0.014,55,27.7,0.44,124.2,10,NaN,NaN,7075,14,60,20,1260,0.5,Large peak in the first 20 seconds,3.78,0.466,3.73,0.321,NaN,NaN
5356,1693901021,2023-09-05 08:03:41,000,+5.38,+0.007,+0.01,+38.2,0.5,0.014,55,27.7,0.44,124.2,10,NaN,NaN,7075,14,60,20,1260,0.5,Large peak in the first 20 seconds,3.78,0.466,3.73,0.321,NaN,NaN
5357,1693901021.25,2023-09-05 08:03:41,250,+5.20,+0.006,+0.02,+38.2,0.5,0.012,55,27.7,0.44,124.2,10,NaN,NaN,7075,14,60,20,1260,0.5,Large peak in the first 20 seconds,3.78,0.466,3.73,0.321,NaN,NaN
5358,1693901021.5,2023-09-05 08:03:41,500,+5.04,+0.006,+0.01,+38.2,0.5,0.012,55,27.7,0.44,124.2,10,NaN,NaN,7075,14,60,20,1260,0.5,Large peak in the first 20 seconds,3.78,0.466,3.73,0.321,NaN,NaN
5359,1693901021.75,2023-09-05 08:03:41,750,+4.88,+0.005,+0.02,+38.2,0.5,0.01,55,27.7,0.44,124.2,10,NaN,NaN,7075,14,60,20,1260,0.5,Large peak in the first 20 seconds,3.78,0.466,3.73,0.321,NaN,NaN
5360,1693901022,2023-09-05 08:03:42,000,+4.74,+0.005,+0.01,+38.2,0.5,0.01,55,27.7,0.44,124.2,10,NaN,NaN,7075,14,60,20,1260,0.5,Large peak in the first 20 seconds,3.78,0.466,3.73,0.321,NaN,NaN
5361,1693901022.25,2023-09-05 08:03:42,250,+4.60,+0.005,+0.02,+38.2,0.5,0.01,55,27.7,0.44,124.2,10,NaN,NaN,7075,14,60,20,1260,0.5,Large peak in the first 20 seconds,3.78,0.466,3.73,0.321,NaN,NaN
5362,1693901022.5,2023-09-05 08:03:42,500,+4.47,+0.005,+0.01,+38.2,0.5,0.01,55,27.7,0.44,124.2,10,NaN,NaN,7075,14,60,20,1260,0.5,Large peak in the first 20 seconds,3.78,0.466,3.73,0.321,NaN,NaN
5363,1693901022.75,2023-09-05 08:03:42,750,+4.34,+0.005,+0.02,+38.2,0.5,0.01,55,27.7,0.44,124.2,10,NaN,NaN,7075,14,60,20,1260,0.5,Large peak in the first 20 seconds,3.78,0.466,3.73,0.321,NaN,NaN
5364,1693901023,2023-09-05 08:03:43,000,+4.23,+0.004,+0.01,+38.2,0.5,0.008,55,27.7,0.44,124.2,10,NaN,NaN,7075,14,60,20,1260,0.5,Large peak in the first 20 seconds,3.78,0.466,3.73,0.321,NaN,NaN
5365,1693901023.25,2023-09-05 08:03:43,250,+4.12,+0.004,+0.02,+38.2,0.5,0.008,55,27.7,0.44,124.2,10,NaN,NaN,7075,14,60,20,1260,0.5,Large peak in the first 20 seconds,3.78,0.466,3.73,0.321,NaN,NaN
5366,1693901023.5,2023-09-05 08:03:43,500,+4.01,+0.004,+0.01,+38.2,0.5,0.008,55,27.7,0.44,124.2,10,NaN,NaN,7075,14,60,20,1260,0.5,Large peak in the first 20 seconds,3.78,0.466,3.73,0.321,NaN,NaN
5367,1693901023.75,2023-09-05 08:03:43,750,+3.92,+0.003,+0.02,+38.2,0.5,0.006,55,27.7,0.44,124.2,10,NaN,NaN,7075,14,60,20,1260,0.5,Large peak in the first 20 seconds,3.78,0.466,3.73,0.321,NaN,NaN
5368,1693901024,2023-09-05 08:03:44,000,+3.82,+0.003,+0.01,+38.2,0.5,0.006,55,27.7,0.44,124.2,10,NaN,NaN,7075,14,60,20,1260,0.5,Large peak in the first 20 seconds,3.78,0.466,3.73,0.321,NaN,NaN
5369,1693901024.25,2023-09-05 08:03:44,250,+3.73,+0.003,+0.02,+38.2,0.5,0.006,55,27.7,0.44,124.2,10,NaN,NaN,7075,14,60,20,1260,0.5,Large peak in the first 20 seconds,3.78,0.466,3.73,0.321,NaN,NaN
5370,1693901024.5,2023-09-05 08:03:44,500,+3.65,+0.003,+0.01,+38.2,0.5,0.006,55,27.7,0.44,124.2,10,NaN,NaN,7075,14,60,20,1260,0.5,Large peak in the first 20 seconds,3.78,0.466,3.73,0.321,NaN,NaN
5371,1693901024.75,2023-09-05 08:03:44,750,+3.56,+0.003,+0.02,+38.2,0.5,0.006,55,27.7,0.44,124.2,10,NaN,NaN,7075,14,60,20,1260,0.5,Large peak in the first 20 seconds,3.78,0.466,3.73,0.321,NaN,NaN
5372,1693901025,2023-09-05 08:03:45,000,+3.48,+0.003,+0.01,+38.2,0.5,0.006,55,27.7,0.44,124.2,10,NaN,NaN,7075,14,60,20,1260,0.5,Large peak in the first 20 seconds,3.78,0.466,3.73,0.321,NaN,NaN
5373,1693901025.25,2023-09-05 08:03:45,250,+3.41,+0.003,+0.02,+38.2,0.5,0.006,55,27.7,0.44,124.2,10,NaN,NaN,7075,14,60,20,1260,0.5,Large peak in the first 20 seconds,3.78,0.466,3.73,0.321,NaN,NaN
5374,1693901025.5,2023-09-05 08:03:45,500,+3.33,+0.003,+0.01,+38.2,0.5,0.006,55,27.7,0.44,124.2,10,NaN,NaN,7075,14,60,20,1260,0.5,Large peak in the first 20 seconds,3.78,0.466,3.73,0.321,NaN,NaN
5375,1693901025.75,2023-09-05 08:03:45,750,+3.27,+0.003,+0.02,+38.2,0.5,0.006,55,27.7,0.44,124.2,10,NaN,NaN,7075,14,60,20,1260,0.5,Large peak in the first 20 seconds,3.78,0.466,3.73,0.321,NaN,NaN
5376,1693901026,2023-09-05 08:03:46,000,+3.20,+0.003,+0.01,+38.2,0.5,0.006,55,27.7,0.44,124.2,10,NaN,NaN,7075,14,60,20,1260,0.5,Large peak in the first 20 seconds,3.78,0.466,3.73,0.321,NaN,NaN
5377,1693901026.25,2023-09-05 08:03:46,250,+3.14,+0.003,+0.02,+38.2,0.5,0.006,55,27.7,0.44,124.2,10,NaN,NaN,7075,14,60,20,1260,0.5,Large peak in the first 20 seconds,3.78,0.466,3.73,0.321,NaN,NaN
5378,1693901026.5,2023-09-05 08:03:46,500,+3.08,+0.003,+0.01,+38.2,0.5,0.006,55,27.7,0.44,124.2,10,NaN,NaN,7075,14,60,20,1260,0.5,Large peak in the first 20 seconds,3.78,0.466,3.73,0.321,NaN,NaN
5379,1693901026.75,2023-09-05 08:03:46,750,+3.02,+0.003,+0.01,+38.2,0.5,0.006,55,27.7,0.44,124.2,10,NaN,NaN,7075,14,60,20,1260,0.5,Large peak in the first 20 seconds,3.78,0.466,3.73,0.321,NaN,NaN
5380,1693901027,2023-09-05 08:03:47,000,+2.96,+0.003,+0.01,+38.2,0.5,0.006,55,27.7,0.44,124.2,10,NaN,NaN,7075,14,60,20,1260,0.5,Large peak in the first 20 seconds,3.78,0.466,3.73,0.321,NaN,NaN
5381,1693901027.25,2023-09-05 08:03:47,250,+2.91,+0.003,+0.01,+38.2,0.5,0.006,55,27.7,0.44,124.2,10,NaN,NaN,7075,14,60,20,1260,0.5,Large peak in the first 20 seconds,3.78,0.466,3.73,0.321,NaN,NaN
5382,1693901027.5,2023-09-05 08:03:47,500,+2.85,+0.002,+0.01,+38.2,0.5,0.004,55,27.7,0.44,124.2,10,NaN,NaN,7075,14,60,20,1260,0.5,Large peak in the first 20 seconds,3.78,0.466,3.73,0.321,NaN,NaN
5383,1693901027.75,2023-09-05 08:03:47,750,+2.80,+0.002,+0.01,+38.2,0.5,0.004,55,27.7,0.44,124.2,10,NaN,NaN,7075,14,60,20,1260,0.5,Large peak in the first 20 seconds,3.78,0.466,3.73,0.321,NaN,NaN
5384,1693901028,2023-09-05 08:03:48,000,+2.75,+0.002,+0.01,+38.2,0.5,0.004,55,27.7,0.44,124.2,10,NaN,NaN,7075,14,60,20,1260,0.5,Large peak in the first 20 seconds,3.78,0.466,3.73,0.321,NaN,NaN
5385,1693901028.25,2023-09-05 08:03:48,250,+2.70,+0.002,+0.01,+38.2,0.5,0.004,55,27.7,0.44,124.2,10,NaN,NaN,7075,14,60,20,1260,0.5,Large peak in the first 20 seconds,3.78,0.466,3.73,0.321,NaN,NaN
5386,1693901028.5,2023-09-05 08:03:48,500,+2.65,+0.002,+0.01,+38.2,0.5,0.004,55,27.7,0.44,124.2,10,NaN,NaN,7075,14,60,20,1260,0.5,Large peak in the first 20 seconds,3.78,0.466,3.73,0.321,NaN,NaN
5387,1693901028.75,2023-09-05 08:03:48,750,+2.60,+0.002,+0.01,+38.2,0.5,0.004,55,27.7,0.44,124.2,10,NaN,NaN,7075,14,60,20,1260,0.5,Large peak in the first 20 seconds,3.78,0.466,3.73,0.321,NaN,NaN
5388,1693901029,2023-09-05 08:03:49,000,+2.56,+0.002,+0.01,+38.2,0.5,0.004,55,27.7,0.44,124.2,10,NaN,NaN,7075,14,60,20,1260,0.5,Large peak in the first 20 seconds,3.78,0.466,3.73,0.321,NaN,NaN
5389,1693901029.25,2023-09-05 08:03:49,250,+2.51,+0.002,+0.01,+38.2,0.5,0.004,55,27.7,0.44,124.2,10,NaN,NaN,7075,14,60,20,1260,0.5,Large peak in the first 20 seconds,3.78,0.466,3.73,0.321,NaN,NaN
5390,1693901029.5,2023-09-05 08:03:49,500,+2.47,+0.002,+0.01,+38.2,0.5,0.004,55,27.7,0.44,124.2,10,NaN,NaN,7075,14,60,20,1260,0.5,Large peak in the first 20 seconds,3.78,0.466,3.73,0.321,NaN,NaN
5391,1693901029.75,2023-09-05 08:03:49,750,+2.43,+0.002,+0.01,+38.2,0.5,0.004,55,27.7,0.44,124.2,10,NaN,NaN,7075,14,60,20,1260,0.5,Large peak in the first 20 seconds,3.78,0.466,3.73,0.321,NaN,NaN
5392,1693901030,2023-09-05 08:03:50,000,+2.39,+0.002,+0.01,+38.2,0.5,0.004,55,27.7,0.44,124.2,10,NaN,NaN,7075,14,60,20,1260,0.5,Large peak in the first 20 seconds,3.78,0.466,3.73,0.321,NaN,NaN
5393,1693901030.25,2023-09-05 08:03:50,250,+2.35,+0.002,+0.01,+38.2,0.5,0.004,55,27.7,0.44,124.2,10,NaN,NaN,7075,14,60,20,1260,0.5,Large peak in the first 20 seconds,3.78,0.466,3.73,0.321,NaN,NaN
5394,1693901030.5,2023-09-05 08:03:50,500,+2.31,+0.002,+0.01,+38.2,0.5,0.004,55,27.7,0.44,124.2,10,NaN,NaN,7075,14,60,20,1260,0.5,Large peak in the first 20 seconds,3.78,0.466,3.73,0.321,NaN,NaN
5395,1693901030.75,2023-09-05 08:03:50,750,+2.27,+0.002,+0.01,+38.2,0.5,0.004,55,27.7,0.44,124.2,10,NaN,NaN,7075,14,60,20,1260,0.5,Large peak in the first 20 seconds,3.78,0.466,3.73,0.321,NaN,NaN
5396,1693901031,2023-09-05 08:03:51,000,+2.23,+0.002,+0.01,+38.2,0.5,0.004,55,27.7,0.44,124.2,10,NaN,NaN,7075,14,60,20,1260,0.5,Large peak in the first 20 seconds,3.78,0.466,3.73,0.321,NaN,NaN
5397,1693901031.25,2023-09-05 08:03:51,250,+2.19,+0.002,+0.01,+38.2,0.5,0.004,55,27.7,0.44,124.2,10,NaN,NaN,7075,14,60,20,1260,0.5,Large peak in the first 20 seconds,3.78,0.466,3.73,0.321,NaN,NaN
5398,1693901031.5,2023-09-05 08:03:51,500,+2.16,+0.002,+0.01,+38.2,0.5,0.004,55,27.7,0.44,124.2,10,NaN,NaN,7075,14,60,20,1260,0.5,Large peak in the first 20 seconds,3.78,0.466,3.73,0.321,NaN,NaN
5399,1693901031.75,2023-09-05 08:03:51,750,+2.12,+0.002,+0.01,+38.2,0.5,0.004,55,27.7,0.44,124.2,10,NaN,NaN,7075,14,60,20,1260,0.5,Large peak in the first 20 seconds,3.78,0.466,3.73,0.321,NaN,NaN
5400,1693901032,2023-09-05 08:03:52,000,+2.08,+0.002,+0.01,+38.2,0.5,0.004,55,27.7,0.44,124.2,10,NaN,NaN,7075,14,60,20,1260,0.5,Large peak in the first 20 seconds,3.78,0.466,3.73,0.321,NaN,NaN
5401,1693901032.25,2023-09-05 08:03:52,250,+2.05,+0.002,+0.01,+38.2,0.5,0.004,55,27.7,0.44,124.2,10,NaN,NaN,7075,14,60,20,1260,0.5,Large peak in the first 20 seconds,3.78,0.466,3.73,0.321,NaN,NaN
5402,1693901032.5,2023-09-05 08:03:52,500,+2.02,+0.002,+0.01,+38.2,0.5,0.004,55,27.7,0.44,124.2,10,NaN,NaN,7075,14,60,20,1260,0.5,Large peak in the first 20 seconds,3.78,0.466,3.73,0.321,NaN,NaN
5403,1693901032.75,2023-09-05 08:03:52,750,+1.99,+0.002,+0.01,+38.2,0.5,0.004,55,27.7,0.44,124.2,10,NaN,NaN,7075,14,60,20,1260,0.5,Large peak in the first 20 seconds,3.78,0.466,3.73,0.321,NaN,NaN
5404,1693901033,2023-09-05 08:03:53,000,+1.95,+0.002,+0.01,+38.2,0.5,0.004,55,27.7,0.44,124.2,10,NaN,NaN,7075,14,60,20,1260,0.5,Large peak in the first 20 seconds,3.78,0.466,3.73,0.321,NaN,NaN
5405,1693901033.25,2023-09-05 08:03:53,250,+1.92,+0.002,+0.01,+38.2,0.5,0.004,55,27.7,0.44,124.2,10,NaN,NaN,7075,14,60,20,1260,0.5,Large peak in the first 20 seconds,3.78,0.466,3.73,0.321,NaN,NaN
5406,1693901033.5,2023-09-05 08:03:53,500,+1.89,+0.002,+0.01,+38.2,0.5,0.004,55,27.7,0.44,124.2,10,NaN,NaN,7075,14,60,20,1260,0.5,Large peak in the first 20 seconds,3.78,0.466,3.73,0.321,NaN,NaN
5407,1693901033.75,2023-09-05 08:03:53,750,+1.86,+0.002,+0.01,+38.2,0.5,0.004,55,27.7,0.44,124.2,10,NaN,NaN,7075,14,60,20,1260,0.5,Large peak in the first 20 seconds,3.78,0.466,3.73,0.321,NaN,NaN
5408,1693901034,2023-09-05 08:03:54,000,+1.83,+0.002,+0.01,+38.2,0.5,0.004,55,27.7,0.44,124.2,10,NaN,NaN,7075,14,60,20,1260,0.5,Large peak in the first 20 seconds,3.78,0.466,3.73,0.321,NaN,NaN
5409,1693901034.25,2023-09-05 08:03:54,250,+1.80,+0.002,+0.00,+38.2,0.5,0.004,55,27.7,0.44,124.2,10,NaN,NaN,7075,14,60,20,1260,0.5,Large peak in the first 20 seconds,3.78,0.466,3.73,0.321,NaN,NaN
5410,1693901034.5,2023-09-05 08:03:54,500,+1.77,+0.002,+0.01,+38.2,0.5,0.004,55,27.7,0.44,124.2,10,NaN,NaN,7075,14,60,20,1260,0.5,Large peak in the first 20 seconds,3.78,0.466,3.73,0.321,NaN,NaN
5411,1693901034.75,2023-09-05 08:03:54,750,+1.74,+0.002,+0.00,+38.2,0.5,0.004,55,27.7,0.44,124.2,10,NaN,NaN,7075,14,60,20,1260,0.5,Large peak in the first 20 seconds,3.78,0.466,3.73,0.321,NaN,NaN
5412,1693901035,2023-09-05 08:03:55,000,+1.72,+0.002,+0.01,+38.2,0.5,0.004,55,27.7,0.44,124.2,10,NaN,NaN,7075,14,60,20,1260,0.5,Large peak in the first 20 seconds,3.78,0.466,3.73,0.321,NaN,NaN
5413,1693901035.25,2023-09-05 08:03:55,250,+1.69,+0.002,+0.00,+38.2,0.5,0.004,55,27.7,0.44,124.2,10,NaN,NaN,7075,14,60,20,1260,0.5,Large peak in the first 20 seconds,3.78,0.466,3.73,0.321,NaN,NaN
5414,1693901035.5,2023-09-05 08:03:55,500,+1.66,+0.002,+0.01,+38.2,0.5,0.004,55,27.7,0.44,124.2,10,NaN,NaN,7075,14,60,20,1260,0.5,Large peak in the first 20 seconds,3.78,0.466,3.73,0.321,NaN,NaN
5415,1693901035.75,2023-09-05 08:03:55,750,+1.63,+0.002,+0.00,+38.2,0.5,0.004,55,27.7,0.44,124.2,10,NaN,NaN,7075,14,60,20,1260,0.5,Large peak in the first 20 seconds,3.78,0.466,3.73,0.321,NaN,NaN
5416,1693901036,2023-09-05 08:03:56,000,+1.60,+0.002,+0.01,+38.2,0.5,0.004,55,27.7,0.44,124.2,10,NaN,NaN,7075,14,60,20,1260,0.5,Large peak in the first 20 seconds,3.78,0.466,3.73,0.321,NaN,NaN
5417,1693901036.25,2023-09-05 08:03:56,250,+1.58,+0.002,+0.01,+38.2,0.5,0.004,55,27.7,0.44,124.2,10,NaN,NaN,7075,14,60,20,1260,0.5,Large peak in the first 20 seconds,3.78,0.466,3.73,0.321,NaN,NaN
5418,1693901036.5,2023-09-05 08:03:56,500,+1.55,+0.002,+0.01,+38.2,0.5,0.004,55,27.7,0.44,124.2,10,NaN,NaN,7075,14,60,20,1260,0.5,Large peak in the first 20 seconds,3.78,0.466,3.73,0.321,NaN,NaN
5419,1693901036.75,2023-09-05 08:03:56,750,+1.53,+0.002,+0.00,+38.2,0.5,0.004,55,27.7,0.44,124.2,10,NaN,NaN,7075,14,60,20,1260,0.5,Large peak in the first 20 seconds,3.78,0.466,3.73,0.321,NaN,NaN
5420,1693901037,2023-09-05 08:03:57,000,+1.50,+0.002,+0.01,+38.2,0.5,0.004,55,27.7,0.44,124.2,10,NaN,NaN,7075,14,60,20,1260,0.5,Large peak in the first 20 seconds,3.78,0.466,3.73,0.321,NaN,NaN
5421,1693901037.25,2023-09-05 08:03:57,250,+1.48,+0.002,+0.00,+38.2,0.5,0.004,55,27.7,0.44,124.2,10,NaN,NaN,7075,14,60,20,1260,0.5,Large peak in the first 20 seconds,3.78,0.466,3.73,0.321,NaN,NaN
5422,1693901037.5,2023-09-05 08:03:57,500,+1.45,+0.002,+0.01,+38.2,0.5,0.004,55,27.7,0.44,124.2,10,NaN,NaN,7075,14,60,20,1260,0.5,Large peak in the first 20 seconds,3.78,0.466,3.73,0.321,NaN,NaN
5423,1693901037.75,2023-09-05 08:03:57,750,+1.43,+0.002,+0.00,+38.2,0.5,0.004,55,27.7,0.44,124.2,10,NaN,NaN,7075,14,60,20,1260,0.5,Large peak in the first 20 seconds,3.78,0.466,3.73,0.321,NaN,NaN
5424,1693901038,2023-09-05 08:03:58,000,+1.41,+0.002,+0.01,+38.2,0.5,0.004,55,27.7,0.44,124.2,10,NaN,NaN,7075,14,60,20,1260,0.5,Large peak in the first 20 seconds,3.78,0.466,3.73,0.321,NaN,NaN
5425,1693901038.25,2023-09-05 08:03:58,250,+1.39,+0.002,+0.00,+38.2,0.5,0.004,55,27.7,0.44,124.2,10,NaN,NaN,7075,14,60,20,1260,0.5,Large peak in the first 20 seconds,3.78,0.466,3.73,0.321,NaN,NaN
5426,1693901038.5,2023-09-05 08:03:58,500,+1.36,+0.002,+0.01,+38.2,0.5,0.004,55,27.7,0.44,124.2,10,NaN,NaN,7075,14,60,20,1260,0.5,Large peak in the first 20 seconds,3.78,0.466,3.73,0.321,NaN,NaN
5427,1693901038.75,2023-09-05 08:03:58,750,+1.34,+0.002,+0.01,+38.2,0.5,0.004,55,27.7,0.44,124.2,10,NaN,NaN,7075,14,60,20,1260,0.5,Large peak in the first 20 seconds,3.78,0.466,3.73,0.321,NaN,NaN
5428,1693901039,2023-09-05 08:03:59,000,+1.32,+0.002,+0.01,+38.2,0.5,0.004,55,27.7,0.44,124.2,10,NaN,NaN,7075,14,60,20,1260,0.5,Large peak in the first 20 seconds,3.78,0.466,3.73,0.321,NaN,NaN
5429,1693901039.25,2023-09-05 08:03:59,250,+1.30,+0.002,+0.01,+38.2,0.5,0.004,55,27.7,0.44,124.2,10,NaN,NaN,7075,14,60,20,1260,0.5,Large peak in the first 20 seconds,3.78,0.466,3.73,0.321,NaN,NaN
5430,1693901039.5,2023-09-05 08:03:59,500,+1.28,+0.003,+0.01,+38.2,0.5,0.006,55,27.7,0.44,124.2,10,NaN,NaN,7075,14,60,20,1260,0.5,Large peak in the first 20 seconds,3.78,0.466,3.73,0.321,NaN,NaN
5431,1693901039.75,2023-09-05 08:03:59,750,+1.26,+0.003,+0.01,+38.2,0.5,0.006,55,27.7,0.44,124.2,10,NaN,NaN,7075,14,60,20,1260,0.5,Large peak in the first 20 seconds,3.78,0.466,3.73,0.321,NaN,NaN
5432,1693901040,2023-09-05 08:04:00,000,+1.25,+0.003,+0.01,+38.2,0.5,0.006,55,27.7,0.44,124.2,10,NaN,NaN,7075,14,60,20,1260,0.5,Large peak in the first 20 seconds,3.78,0.466,3.73,0.321,NaN,NaN
